Repository: kvmani/pycrystallography

PyCrystallography
=================

PyCrystallography is a modern orchestration layer for composite diffraction analysis. The library
delegates crystallographic maths to `orix <https://orix.readthedocs.io>`_ and structure handling to
`pymatgen <https://pymatgen.org>`_, focusing on configuration management, plug-in extensibility and
user experience.

Highlights
----------

* Strict configuration schema powered by Pydantic with support for environment and CLI overrides.
* Adapters that bridge pycrystallography's domain models to orix (orientations, variants) and
  pymatgen (structure loading, TEM diffraction calculators).
* Plug-in architecture for diffraction calculators discoverable through entry points. A composite
  TEM/SAED implementation is included by default.
* Typer-based CLI (``pcg``) with dry-run mode, logging controls and multi-format outputs.

Quick start
-----------

1. Install the project in a virtual environment::

       pip install -e .[dev]

2. Validate a configuration::

       pcg config validate --config examples/burgers_zr.yaml --print

3. Generate a composite Burgers OR pattern for Zr (dry run)::

       pcg composite tem --relation burgers-zr --config examples/burgers_zr.yaml --dry-run

4. Compute a powder XRD pattern for the α-Zr phase using the built-in
   registry::

       pcg powder xrd --phase alpha-zr --config examples/burgers_zr.yaml --dry-run

   Drop the ``--dry-run`` flag to write a ``CSV`` of the peak list and a
   ``PNG`` plot under ``./output``. Switch ``--phase`` to ``beta-zr`` to
   produce the body-centred cubic pattern.

Outputs (CSV + PNG) are written to ``./output`` by default. Use ``--out`` to
change the destination. See ``docs/`` for tutorials on extending the calculator
registry and building plug-ins. For an end-to-end walkthrough, including a
Jupyter notebook that compares the α/β zirconium patterns, browse the
``examples/`` directory.

File: data/structureData/AMS_DATA(4).cif
data_global
_chemical_name_mineral 'Gadolinite-(Y)'
loop_
_publ_author_name
'Camara F'
'Oberti R'
'Ottolini L'
'Ventura G D'
'Bellatreccia F'
_journal_name_full 'American Mineralogist'
_journal_volume 93 
_journal_year 2008
_journal_page_first 996
_journal_page_last 1004
_publ_section_title
;
 The crystal chemistry of Li in gadolinite
;
_database_code_amcsd 0004599
_chemical_compound_source 'Vico lake, Latium, Italy'
_chemical_formula_sum '(Ca.8 Y.38 La.06 Ce.24 Pr.04 Nd.16 Sm.04 Eu2 Gd.04 Dy.04 Er.02 Yb.02 Th.14 U.02) Fe.71 Li.35 Mn.03 Mg.02 Si2 Be1.08 B.8 O10'
_chemical_formula_sum ''
_cell_length_a 4.7708
_cell_length_b 7.6229
_cell_length_c 9.8975
_cell_angle_alpha 90
_cell_angle_beta 90.017
_cell_angle_gamma 90
_cell_volume 359.946
_exptl_crystal_density_diffrn      7.216
_symmetry_space_group_name_H-M 'P 1 21/c 1'
loop_
_space_group_symop_operation_xyz
  'x,y,z'
  'x,1/2-y,1/2+z'
  '-x,1/2+y,1/2-z'
  '-x,-y,-z'
loop_
_atom_site_label
_atom_site_fract_x
_atom_site_fract_y
_atom_site_fract_z
_atom_site_occupancy
_atom_site_U_iso_or_equiv
CaA   0.99580   0.10680   0.33090   0.40000   0.00900
YA   0.99580   0.10680   0.33090   0.19000   0.00900
LaA   0.99580   0.10680   0.33090   0.03000   0.00900
CeA   0.99580   0.10680   0.33090   0.12000   0.00900
PrA   0.99580   0.10680   0.33090   0.02000   0.00900
NdA   0.99580   0.10680   0.33090   0.08000   0.00900
SmA   0.99580   0.10680   0.33090   0.02000   0.00900
EuA   0.99580   0.10680   0.33090   1.00000   0.00900
GdA   0.99580   0.10680   0.33090   0.02000   0.00900
DyA   0.99580   0.10680   0.33090   0.02000   0.00900
ErA   0.99580   0.10680   0.33090   0.01000   0.00900
YbA   0.99580   0.10680   0.33090   0.01000   0.00900
ThA   0.99580   0.10680   0.33090   0.07000   0.00900
UA   0.99580   0.10680   0.33090   0.01000   0.00900
Fe2+X   0.00000   0.00000   0.00000   0.50000   0.00700
LiX   0.00000   0.00000   0.00000   0.23000   0.00700
Fe3+X   0.00000   0.00000   0.00000   0.21000   0.00700
MnX   0.00000   0.00000   0.00000   0.03000   0.00700
MgX   0.00000   0.00000   0.00000   0.02000   0.00700
SiZ   0.54620   0.41060   0.33840   0.50000   0.00600
BeZ   0.54620   0.41060   0.33840   0.27000   0.00600
BZ   0.54620   0.41060   0.33840   0.20000   0.00600
LiZ   0.54620   0.41060   0.33840   0.03000   0.00600
SiT   0.47650   0.27040   0.08130   0.50000   0.00600
BeT   0.47650   0.27040   0.08130   0.27000   0.00600
BT   0.47650   0.27040   0.08130   0.20000   0.00600
LiT   0.47650   0.27040   0.08130   0.03000   0.00600
O1   0.24080   0.40520   0.03430   1.00000   0.01000
O2   0.67230   0.29240   0.45420   1.00000   0.01100
O3   0.68340   0.34010   0.20240   1.00000   0.01200
O4   0.31730   0.09680   0.14320   1.00000   0.01100
O5   0.22700   0.41050   0.33500   1.00000   0.01100
loop_
_atom_site_aniso_label
_atom_site_aniso_U_11
_atom_site_aniso_U_22
_atom_site_aniso_U_33
_atom_site_aniso_U_12
_atom_site_aniso_U_13
_atom_site_aniso_U_23
CaA 0.00800 0.00900 0.00800 0.00100 -0.00100 0.00000
YA 0.00800 0.00900 0.00800 0.00100 -0.00100 0.00000
LaA 0.00800 0.00900 0.00800 0.00100 -0.00100 0.00000
CeA 0.00800 0.00900 0.00800 0.00100 -0.00100 0.00000
PrA 0.00800 0.00900 0.00800 0.00100 -0.00100 0.00000
NdA 0.00800 0.00900 0.00800 0.00100 -0.00100 0.00000
SmA 0.00800 0.00900 0.00800 0.00100 -0.00100 0.00000
EuA 0.00800 0.00900 0.00800 0.00100 -0.00100 0.00000
GdA 0.00800 0.00900 0.00800 0.00100 -0.00100 0.00000
DyA 0.00800 0.00900 0.00800 0.00100 -0.00100 0.00000
ErA 0.00800 0.00900 0.00800 0.00100 -0.00100 0.00000
YbA 0.00800 0.00900 0.00800 0.00100 -0.00100 0.00000
ThA 0.00800 0.00900 0.00800 0.00100 -0.00100 0.00000
UA 0.00800 0.00900 0.00800 0.00100 -0.00100 0.00000
Fe2+X 0.00600 0.00800 0.00700 0.00100 -0.00100 0.00100
LiX 0.00600 0.00800 0.00700 0.00100 -0.00100 0.00100
Fe3+X 0.00600 0.00800 0.00700 0.00100 -0.00100 0.00100
MnX 0.00600 0.00800 0.00700 0.00100 -0.00100 0.00100
MgX 0.00600 0.00800 0.00700 0.00100 -0.00100 0.00100
SiZ 0.00500 0.00600 0.00600 -0.00100 -0.00100 0.00000
BeZ 0.00500 0.00600 0.00600 -0.00100 -0.00100 0.00000
BZ 0.00500 0.00600 0.00600 -0.00100 -0.00100 0.00000
LiZ 0.00500 0.00600 0.00600 -0.00100 -0.00100 0.00000
SiT 0.00700 0.00600 0.00600 -0.00100 0.00000 0.00000
BeT 0.00700 0.00600 0.00600 -0.00100 0.00000 0.00000
BT 0.00700 0.00600 0.00600 -0.00100 0.00000 0.00000
LiT 0.00700 0.00600 0.00600 -0.00100 0.00000 0.00000
O1 0.00800 0.01300 0.01000 0.00100 0.00000 0.00100
O2 0.01300 0.00900 0.01200 0.00000 0.00500 0.00100
O3 0.01300 0.01300 0.01000 -0.00300 -0.00200 0.00000
O4 0.01500 0.00900 0.00800 -0.00500 0.00300 0.00100
O5 0.01000 0.01300 0.01000 0.00100 0.00000 0.00000

File: data/structureData/AMS_DATA(4)_mani.cif
#\#CIF1.1
##########################################################################
#               Crystallographic Information Format file 
#               Produced by PyCifRW module
# 
#  This is a CIF file.  CIF has been adopted by the International
#  Union of Crystallography as the standard for data archiving and 
#  transmission.
#
#  For information on this file format, follow the CIF links at
#  http://www.iucr.org
##########################################################################

data_global
_chemical_name_mineral 'Gadolinite-(Y)'
_symmetry_space_group_name_H-M 'P 1 21/c 1'
_database_code_amcsd 0004599
_chemical_compound_source 'Vico lake, Latium, Italy'
_chemical_formula_sum '(Ca.8 Y.38 La.06 Ce.24 Pr.04 Nd.16 Sm.04 Eu2 Gd.04 Dy.04 Er.02 Yb.02 Th.14 U.02) Fe.71 Li.35 Mn.03 Mg.02 Si2 Be1.08 B.8 O10'
_chemical_formula_sum ''
_cell_length_a                 4.7708
_cell_length_b                 7.6229
_cell_length_c                 9.8975
_cell_angle_alpha              90
_cell_angle_beta               90.017
_cell_angle_gamma              90
_cell_volume                   359.946
_exptl_crystal_density_diffrn  7.216
_cell_formula_units_Z          1
loop_
_space_group_symop_operation_xyz
  'x,y,z'
  'x,1/2-y,1/2+z'
  '-x,1/2+y,1/2-z'
  '-x,-y,-z'
loop_
_atom_site_label
_atom_site_fract_x
_atom_site_fract_y
_atom_site_fract_z
_atom_site_occupancy
_atom_site_U_iso_or_equiv
CaA   0.99580   0.10680   0.33090   1   0.00900
YA   0.99580   0.10680   0.33090   1   0.00900
LaA   0.99580   0.10680   0.33090   1   0.00900
CeA   0.99580   0.10680   0.33090   1   0.00900
PrA   0.99580   0.10680   0.33090   1   0.00900
NdA   0.99580   0.10680   0.33090   1   0.00900
SmA   0.99580   0.10680   0.33090   1   0.00900
EuA   0.99580   0.10680   0.33090   1   0.00900
GdA   0.99580   0.10680   0.33090   1   0.00900
DyA   0.99580   0.10680   0.33090   1   0.00900
ErA   0.99580   0.10680   0.33090   1   0.00900
YbA   0.99580   0.10680   0.33090   1   0.00900
ThA   0.99580   0.10680   0.33090   1   0.00900
UA   0.99580   0.10680   0.33090   1   0.00900
Fe2+X   0.00000   0.00000   0.00000   1   0.00700
LiX   0.00000   0.00000   0.00000   1   0.00700
Fe3+X   0.00000   0.00000   0.00000   1   0.00700
MnX   0.00000   0.00000   0.00000   1   0.00700
MgX   0.00000   0.00000   0.00000   1   0.00700
SiZ   0.54620   0.41060   0.33840   1   0.00600
BeZ   0.54620   0.41060   0.33840   1   0.00600
BZ   0.54620   0.41060   0.33840   1   0.00600
LiZ   0.54620   0.41060   0.33840   1   0.00600
SiT   0.47650   0.27040   0.08130   1   0.00600
BeT   0.47650   0.27040   0.08130   1   0.00600
BT   0.47650   0.27040   0.08130   1   0.00600
LiT   0.47650   0.27040   0.08130   1   0.00600
O1   0.24080   0.40520   0.03430   1   0.01000
O2   0.67230   0.29240   0.45420   1   0.01100
O3   0.68340   0.34010   0.20240   1   0.01200
O4   0.31730   0.09680   0.14320   1   0.01100
O5   0.22700   0.41050   0.33500   1   0.01100

File: data/structureData/AMS_DATA(5).cif
data_global
_chemical_name_mineral 'Gadolinite-(Y)'
loop_
_publ_author_name
'Demartin F'
'Pilati T'
'Diella V'
'Gentile P'
'Gramaccioli C M'
_journal_name_full 'The Canadian Mineralogist'
_journal_volume 31 
_journal_year 1993
_journal_page_first 127
_journal_page_last 136
_publ_section_title
;
 A crystal-chemical investigation of alpine gadolinite
 Sample: 2
 Note: structure from ICSD
;
_database_code_amcsd 0005286
_chemical_compound_source 'Moos, Rauris, Austria'
_chemical_formula_sum '(Y1.48 Dy.38 Ca.14) (Be1.64 B.36) Fe.66 Si2 O10'
_chemical_formula_sum ''
_cell_length_a 4.747
_cell_length_b 7.544
_cell_length_c 9.931
_cell_angle_alpha 90
_cell_angle_beta 90.51
_cell_angle_gamma 90
_cell_volume 355.629
_exptl_crystal_density_diffrn      4.395
_symmetry_space_group_name_H-M 'P 1 21/c 1'
loop_
_space_group_symop_operation_xyz
  'x,y,z'
  'x,1/2-y,1/2+z'
  '-x,1/2+y,1/2-z'
  '-x,-y,-z'
loop_
_atom_site_label
_atom_site_fract_x
_atom_site_fract_y
_atom_site_fract_z
_atom_site_occupancy
Y   0.99946   0.10780   0.33018   0.74000
Dy   0.99946   0.10780   0.33018   0.19000
Ca   0.99946   0.10780   0.33018   0.07000
Be   0.45670   0.41510   0.33590   0.82000
B   0.45670   0.41510   0.33590   0.18000
Fe   0.00000   0.00000   0.00000   0.66000
Si   0.51960   0.27810   0.07868   1.00000
O1   0.76030   0.41270   0.03070   1.00000
O2   0.32450   0.28700   0.45130   1.00000
O3   0.30640   0.34680   0.19580   1.00000
O4   0.68650   0.10720   0.14370   1.00000
O5   0.79440   0.41160   0.33240   1.00000
loop_
_atom_site_aniso_label
_atom_site_aniso_U_11
_atom_site_aniso_U_22
_atom_site_aniso_U_33
_atom_site_aniso_U_12
_atom_site_aniso_U_13
_atom_site_aniso_U_23
Y 0.00612 0.00600 0.00550 -0.00075 -0.00013 -0.00029
Dy 0.00612 0.00600 0.00550 -0.00075 -0.00013 -0.00029
Ca 0.00612 0.00600 0.00550 -0.00075 -0.00013 -0.00029
Be 0.00600 0.00500 0.00600 0.00100 0.00120 0.00000
B 0.00600 0.00500 0.00600 0.00100 0.00120 0.00000
Fe 0.00650 0.00830 0.00590 0.00140 0.00050 -0.00040
Si 0.00550 0.00460 0.00520 -0.00030 0.00050 -0.00050
O1 0.00710 0.00910 0.00900 0.00080 0.00050 -0.00290
O2 0.00850 0.00830 0.00680 0.00270 -0.00130 0.00020
O3 0.00800 0.01040 0.00620 -0.00220 0.00060 0.00140
O4 0.00940 0.00600 0.00900 0.00040 -0.00090 0.00120
O5 0.00690 0.01130 0.00870 -0.00100 0.00010 0.00010

File: data/structureData/AMS_DATA(6).cif
data_global
_chemical_name_mineral 'Gadolinite-(Y)'
loop_
_publ_author_name
'Demartin F'
'Pilati T'
'Diella V'
'Gentile P'
'Gramaccioli C M'
_journal_name_full 'The Canadian Mineralogist'
_journal_volume 31 
_journal_year 1993
_journal_page_first 127
_journal_page_last 136
_publ_section_title
;
 A crystal-chemical investigation of alpine gadolinite
 Sample: 10
 Note: structure from ICSD
;
_database_code_amcsd 0005292
_chemical_compound_source 'Glogstafelberg, Val Formazza, Italy'
_chemical_formula_sum '(Y Gd.72 Ca.28) (Be1.44 B.56) Fe.22 Si2 O10'
_chemical_formula_sum ''
_cell_length_a 4.752
_cell_length_b 7.629
_cell_length_c 9.894
_cell_angle_alpha 90
_cell_angle_beta 90.24
_cell_angle_gamma 90
_cell_volume 358.684
_exptl_crystal_density_diffrn      4.267
_symmetry_space_group_name_H-M 'P 1 21/c 1'
loop_
_space_group_symop_operation_xyz
  'x,y,z'
  'x,1/2-y,1/2+z'
  '-x,1/2+y,1/2-z'
  '-x,-y,-z'
loop_
_atom_site_label
_atom_site_fract_x
_atom_site_fract_y
_atom_site_fract_z
_atom_site_occupancy
Y   0.00074   0.11045   0.33186   0.50000
Gd   0.00074   0.11045   0.33186   0.36000
Ca   0.00074   0.11045   0.33186   0.14000
Be   0.44450   0.41570   0.33760   0.72000
B   0.44450   0.41570   0.33760   0.28000
Fe   0.00000   0.00000   0.00000   0.22000
Si   0.51890   0.27540   0.08016   1.00000
O1   0.75950   0.41120   0.03380   1.00000
O2   0.32710   0.28720   0.45220   1.00000
O3   0.30460   0.34570   0.19670   1.00000
O4   0.68390   0.10810   0.14650   1.00000
O5   0.78550   0.41230   0.33280   1.00000
loop_
_atom_site_aniso_label
_atom_site_aniso_U_11
_atom_site_aniso_U_22
_atom_site_aniso_U_33
_atom_site_aniso_U_12
_atom_site_aniso_U_13
_atom_site_aniso_U_23
Y 0.00558 0.00571 0.00563 -0.00072 0.00013 -0.00014
Gd 0.00558 0.00571 0.00563 -0.00072 0.00013 -0.00014
Ca 0.00558 0.00571 0.00563 -0.00072 0.00013 -0.00014
Be 0.00900 0.00800 0.00900 0.00000 0.00000 0.00000
B 0.00900 0.00800 0.00900 0.00000 0.00000 0.00000
Fe 0.00800 0.00900 0.00800 -0.00100 0.00100 -0.00200
Si 0.00670 0.00620 0.00560 -0.00010 0.00090 -0.00020
O1 0.00780 0.00950 0.01160 0.00200 -0.00010 -0.00100
O2 0.01030 0.01240 0.00870 0.00260 -0.00220 -0.00010
O3 0.00940 0.01370 0.00760 0.00020 0.00090 0.00320
O4 0.01300 0.00890 0.01280 0.00140 -0.00020 0.00100
O5 0.00800 0.01500 0.00990 -0.00120 -0.00070 -0.00040

File: data/structureData/Alpha-TiP63mmc.cif

#(C) 2017 by FIZ Karlsruhe - Leibniz Institute for Information Infrastructure.  All rights reserved.
data_43416-ICSD
_database_code_ICSD 43416
_audit_creation_date 2000-07-15
_audit_update_record 2012-08-01
_chemical_name_systematic 'Titanium - alpha'
_chemical_formula_structural Ti
_chemical_formula_sum Ti1
_chemical_name_structure_type hcp-Mg
_exptl_crystal_density_diffrn 4.5
_cell_measurement_temperature 298.
_publ_section_title 'The lattice constants of high purity alpha titanium'
loop_
_citation_id
_citation_journal_full
_citation_year
_citation_journal_volume
_citation_page_first
_citation_page_last
_citation_journal_id_ASTM
primary 'Proceedings of the Physical Society, London' 1962 80 783 786 PPSOAU
loop_
_publ_author_name
'Wood, R.M.'
_cell_length_a 2.95111(6)
_cell_length_b 2.95111
_cell_length_c 4.68433(10)
_cell_angle_alpha 90.
_cell_angle_beta 90.
_cell_angle_gamma 120.
_cell_volume 35.33
_cell_formula_units_Z 2
_symmetry_space_group_name_H-M 'P 63/m m c'
_symmetry_Int_Tables_number 194
loop_
_symmetry_equiv_pos_site_id
_symmetry_equiv_pos_as_xyz
1 'x, x-y, -z+1/2'
2 '-x+y, y, -z+1/2'
3 '-y, -x, -z+1/2'
4 '-x+y, -x, -z+1/2'
5 '-y, x-y, -z+1/2'
6 'x, y, -z+1/2'
7 '-x, -x+y, z+1/2'
8 'x-y, -y, z+1/2'
9 'y, x, z+1/2'
10 'x-y, x, z+1/2'
11 'y, -x+y, z+1/2'
12 '-x, -y, z+1/2'
13 '-x, -x+y, -z'
14 'x-y, -y, -z'
15 'y, x, -z'
16 'x-y, x, -z'
17 'y, -x+y, -z'
18 '-x, -y, -z'
19 'x, x-y, z'
20 '-x+y, y, z'
21 '-y, -x, z'
22 '-x+y, -x, z'
23 '-y, x-y, z'
24 'x, y, z'
loop_
_atom_type_symbol
_atom_type_oxidation_number
Ti0+ 0
loop_
_atom_site_label
_atom_site_type_symbol
_atom_site_symmetry_multiplicity
_atom_site_Wyckoff_symbol
_atom_site_fract_x
_atom_site_fract_y
_atom_site_fract_z
_atom_site_B_iso_or_equiv
_atom_site_occupancy
_atom_site_attached_hydrogens
Ti1 Ti0+ 2 c 0.3333 0.6667 0.25 . 1. 0
#End of TTdata_43416-ICSD

File: data/structureData/Alpha-U.cif

#(C) 2015 by Fachinformationszentrum Karlsruhe.  All rights reserved.
data_173998-ICSD
_database_code_ICSD 173998
_audit_creation_date 2010-02-01
_chemical_name_systematic Uranium
_chemical_formula_structural U
_chemical_formula_sum U1
_chemical_name_structure_type U
_exptl_crystal_density_diffrn 19.11
_publ_section_title 'The structure of crystalline uranium'
loop_
_citation_id
_citation_journal_full
_citation_year
_citation_journal_volume
_citation_page_first
_citation_page_last
_citation_journal_id_ASTM
primary 'Acta Crystallographica (1,1948-23,1967)' 1961 14 313 314 ACCRA9
loop_
_publ_author_name
'Cash, A.H.'
'Hughes, E.W.'
'Murdock, C.C.'
_cell_length_a 1.715(4)
_cell_length_b 4.8502(7)
_cell_length_c 4.957(5)
_cell_angle_alpha 90.
_cell_angle_beta 90.
_cell_angle_gamma 90.
_cell_volume 82.74
_cell_formula_units_Z 4
_symmetry_space_group_name_H-M 'C m c m'
_symmetry_Int_Tables_number 63
loop_
_symmetry_equiv_pos_site_id
_symmetry_equiv_pos_as_xyz
1 '-x, y, -z+1/2'
2 '-x, -y, z+1/2'
3 '-x, y, z'
4 '-x, -y, -z'
5 'x, -y, z+1/2'
6 'x, y, -z+1/2'
7 'x, -y, -z'
8 'x, y, z'
9 '-x+1/2, y+1/2, -z+1/2'
10 '-x+1/2, -y+1/2, z+1/2'
11 '-x+1/2, y+1/2, z'
12 '-x+1/2, -y+1/2, -z'
13 'x+1/2, -y+1/2, z+1/2'
14 'x+1/2, y+1/2, -z+1/2'
15 'x+1/2, -y+1/2, -z'
16 'x+1/2, y+1/2, z'
loop_
_atom_type_symbol
_atom_type_oxidation_number
U0+ 0
loop_
_atom_site_label
_atom_site_type_symbol
_atom_site_symmetry_multiplicity
_atom_site_Wyckoff_symbol
_atom_site_fract_x
_atom_site_fract_y
_atom_site_fract_z
_atom_site_B_iso_or_equiv
_atom_site_occupancy
_atom_site_attached_hydrogens
U1 U0+ 4 c 0 0.102(2) 0.25 . 1. 0
#End of TTdata_173998-ICSD

File: data/structureData/Alpha-U_ver2.cif

#(C) 2015 by Fachinformationszentrum Karlsruhe.  All rights reserved.
data_173998-ICSD
_database_code_ICSD 173998
_audit_creation_date 2010-02-01
_chemical_name_systematic Uranium
_chemical_formula_structural U
_chemical_formula_sum U1
_chemical_name_structure_type U
_exptl_crystal_density_diffrn 19.11
_publ_section_title 'The structure of crystalline uranium'
loop_
_citation_id
_citation_journal_full
_citation_year
_citation_journal_volume
_citation_page_first
_citation_page_last
_citation_journal_id_ASTM
primary 'Acta Crystallographica (1,1948-23,1967)' 1961 14 313 314 ACCRA9
loop_
_publ_author_name
'Cash, A.H.'
'Hughes, E.W.'
'Murdock, C.C.'
_cell_length_a 2.85(4)
_cell_length_b 5.87(7)
_cell_length_c 4.95(5)
_cell_angle_alpha 90.
_cell_angle_beta 90.
_cell_angle_gamma 90.
_cell_volume 82.74
_cell_formula_units_Z 4
_symmetry_space_group_name_H-M 'C m c m'
_symmetry_Int_Tables_number 63
loop_
_symmetry_equiv_pos_site_id
_symmetry_equiv_pos_as_xyz
1 '-x, y, -z+1/2'
2 '-x, -y, z+1/2'
3 '-x, y, z'
4 '-x, -y, -z'
5 'x, -y, z+1/2'
6 'x, y, -z+1/2'
7 'x, -y, -z'
8 'x, y, z'
9 '-x+1/2, y+1/2, -z+1/2'
10 '-x+1/2, -y+1/2, z+1/2'
11 '-x+1/2, y+1/2, z'
12 '-x+1/2, -y+1/2, -z'
13 'x+1/2, -y+1/2, z+1/2'
14 'x+1/2, y+1/2, -z+1/2'
15 'x+1/2, -y+1/2, -z'
16 'x+1/2, y+1/2, z'
loop_
_atom_type_symbol
_atom_type_oxidation_number
U0+ 0
loop_
_atom_site_label
_atom_site_type_symbol
_atom_site_symmetry_multiplicity
_atom_site_Wyckoff_symbol
_atom_site_fract_x
_atom_site_fract_y
_atom_site_fract_z
_atom_site_B_iso_or_equiv
_atom_site_occupancy
_atom_site_attached_hydrogens
U1 U0+ 4 c 0 0.102(2) 0.25 . 1. 0
#End of TTdata_173998-ICSD

File: data/structureData/Alpha-U_ver3.cif

#(C) 2015 by Fachinformationszentrum Karlsruhe.  All rights reserved.
data_173998-ICSD
_database_code_ICSD 173998
_audit_creation_date 2010-02-01
_chemical_name_systematic Uranium
_chemical_formula_structural U
_chemical_formula_sum U1
_chemical_name_structure_type U
_exptl_crystal_density_diffrn 19.11
_publ_section_title 'The structure of crystalline uranium'
loop_
_citation_id
_citation_journal_full
_citation_year
_citation_journal_volume
_citation_page_first
_citation_page_last
_citation_journal_id_ASTM
primary 'Acta Crystallographica (1,1948-23,1967)' 1961 14 313 314 ACCRA9
loop_
_publ_author_name
'Cash, A.H.'
'Hughes, E.W.'
'Murdock, C.C.'
_cell_length_a 2.85(4)
_cell_length_b 5.87(7)
_cell_length_c 5.0(5)
_cell_angle_alpha 90.
_cell_angle_beta 90.
_cell_angle_gamma 90.
_cell_volume 82.74
_cell_formula_units_Z 4
_symmetry_space_group_name_H-M 'C m c m'
_symmetry_Int_Tables_number 63
loop_
_symmetry_equiv_pos_site_id
_symmetry_equiv_pos_as_xyz
1 '-x, y, -z+1/2'
2 '-x, -y, z+1/2'
3 '-x, y, z'
4 '-x, -y, -z'
5 'x, -y, z+1/2'
6 'x, y, -z+1/2'
7 'x, -y, -z'
8 'x, y, z'
9 '-x+1/2, y+1/2, -z+1/2'
10 '-x+1/2, -y+1/2, z+1/2'
11 '-x+1/2, y+1/2, z'
12 '-x+1/2, -y+1/2, -z'
13 'x+1/2, -y+1/2, z+1/2'
14 'x+1/2, y+1/2, -z+1/2'
15 'x+1/2, -y+1/2, -z'
16 'x+1/2, y+1/2, z'
loop_
_atom_type_symbol
_atom_type_oxidation_number
U0+ 0
loop_
_atom_site_label
_atom_site_type_symbol
_atom_site_symmetry_multiplicity
_atom_site_Wyckoff_symbol
_atom_site_fract_x
_atom_site_fract_y
_atom_site_fract_z
_atom_site_B_iso_or_equiv
_atom_site_occupancy
_atom_site_attached_hydrogens
U1 U0+ 4 c 0 0.102(2) 0.25 . 1. 0
#End of TTdata_173998-ICSD

File: data/structureData/Alpha-U_ver4.cif

#(C) 2015 by Fachinformationszentrum Karlsruhe.  All rights reserved.
data_173998-ICSD
_database_code_ICSD 173998
_audit_creation_date 2010-02-01
_chemical_name_systematic Uranium
_chemical_formula_structural U
_chemical_formula_sum U1
_chemical_name_structure_type U
_exptl_crystal_density_diffrn 19.11
_publ_section_title 'The structure of crystalline uranium'
loop_
_citation_id
_citation_journal_full
_citation_year
_citation_journal_volume
_citation_page_first
_citation_page_last
_citation_journal_id_ASTM
primary 'Acta Crystallographica (1,1948-23,1967)' 1961 14 313 314 ACCRA9
loop_
_publ_author_name
'Cash, A.H.'
'Hughes, E.W.'
'Murdock, C.C.'
#### original values commented out:
#_cell_length_a 2.85(4)
#_cell_length_b 5.87(7)
#_cell_length_c 4.95(5) 
#### as per XRD results from rakesh
_cell_length_a 2.857(4)
_cell_length_b 5.863(7)
_cell_length_c 4.965(5)

_cell_angle_alpha 90.
_cell_angle_beta 90.
_cell_angle_gamma 90.
_cell_volume 82.74
_cell_formula_units_Z 4
_symmetry_space_group_name_H-M 'C m c m'
_symmetry_Int_Tables_number 63
loop_
_symmetry_equiv_pos_site_id
_symmetry_equiv_pos_as_xyz
1 '-x, y, -z+1/2'
2 '-x, -y, z+1/2'
3 '-x, y, z'
4 '-x, -y, -z'
5 'x, -y, z+1/2'
6 'x, y, -z+1/2'
7 'x, -y, -z'
8 'x, y, z'
9 '-x+1/2, y+1/2, -z+1/2'
10 '-x+1/2, -y+1/2, z+1/2'
11 '-x+1/2, y+1/2, z'
12 '-x+1/2, -y+1/2, -z'
13 'x+1/2, -y+1/2, z+1/2'
14 'x+1/2, y+1/2, -z+1/2'
15 'x+1/2, -y+1/2, -z'
16 'x+1/2, y+1/2, z'
loop_
_atom_type_symbol
_atom_type_oxidation_number
U0+ 0
loop_
_atom_site_label
_atom_site_type_symbol
_atom_site_symmetry_multiplicity
_atom_site_Wyckoff_symbol
_atom_site_fract_x
_atom_site_fract_y
_atom_site_fract_z
_atom_site_B_iso_or_equiv
_atom_site_occupancy
_atom_site_attached_hydrogens
U1 U0+ 4 c 0 0.102(2) 0.25 . 1. 0
#End of TTdata_173998-ICSD

File: data/structureData/Alpha-ZrP63mmc.cif

#(C) 2017 by FIZ Karlsruhe - Leibniz Institute for Information Infrastructure.  All rights reserved.
data_53785-ICSD
_database_code_ICSD 53785
_audit_creation_date 2003-04-01
_audit_update_record 2013-02-01
_chemical_name_systematic Zirconium
_chemical_formula_structural Zr
_chemical_formula_sum Zr1
_chemical_name_structure_type hcp-Mg
_exptl_crystal_density_diffrn 6.52
_publ_section_title 'Crystal structure of Ti and Zr'
loop_
_citation_id
_citation_journal_full
_citation_year
_citation_journal_volume
_citation_page_first
_citation_page_last
_citation_journal_id_ASTM
primary 'Physical Review (1,1893-132,1963/141,1966-188,1969)' 1921 18 88 89
PHRVAO
loop_
_publ_author_name
'Hull, A.W.'
_cell_length_a 3.23
_cell_length_b 3.23
_cell_length_c 5.14
_cell_angle_alpha 90.
_cell_angle_beta 90.
_cell_angle_gamma 120.
_cell_volume 46.44
_cell_formula_units_Z 2
_symmetry_space_group_name_H-M 'P 63/m m c'
_symmetry_Int_Tables_number 194
loop_
_symmetry_equiv_pos_site_id
_symmetry_equiv_pos_as_xyz
1 'x, x-y, -z+1/2'
2 '-x+y, y, -z+1/2'
3 '-y, -x, -z+1/2'
4 '-x+y, -x, -z+1/2'
5 '-y, x-y, -z+1/2'
6 'x, y, -z+1/2'
7 '-x, -x+y, z+1/2'
8 'x-y, -y, z+1/2'
9 'y, x, z+1/2'
10 'x-y, x, z+1/2'
11 'y, -x+y, z+1/2'
12 '-x, -y, z+1/2'
13 '-x, -x+y, -z'
14 'x-y, -y, -z'
15 'y, x, -z'
16 'x-y, x, -z'
17 'y, -x+y, -z'
18 '-x, -y, -z'
19 'x, x-y, z'
20 '-x+y, y, z'
21 '-y, -x, z'
22 '-x+y, -x, z'
23 '-y, x-y, z'
24 'x, y, z'
loop_
_atom_type_symbol
_atom_type_oxidation_number
Zr0+ 0
loop_
_atom_site_label
_atom_site_type_symbol
_atom_site_symmetry_multiplicity
_atom_site_Wyckoff_symbol
_atom_site_fract_x
_atom_site_fract_y
_atom_site_fract_z
_atom_site_B_iso_or_equiv
_atom_site_occupancy
_atom_site_attached_hydrogens
Zr1 Zr0+ 2 c 0.3333 0.6667 0.25 . 1. 0
#End of TTdata_53785-ICSD

File: data/structureData/BetaZrIm3m.cif

#(C) 2017 by FIZ Karlsruhe - Leibniz Institute for Information Infrastructure.  All rights reserved.
data_52544-ICSD
_database_code_ICSD 52544
_audit_creation_date 2003-04-01
_audit_update_record 2006-04-01
_chemical_name_systematic 'Zirconium - metastable, by shock waves'
_chemical_formula_structural Zr
_chemical_formula_sum Zr1
_chemical_name_structure_type bcc-W
_exptl_crystal_density_diffrn 6.67
_publ_section_title 'Phase transition of titanium and zirconium in shock waves'
loop_
_citation_id
_citation_journal_full
_citation_year
_citation_journal_volume
_citation_page_first
_citation_page_last
_citation_journal_id_ASTM
primary 'Fizika Tverdogo Tela (Leningrad) (= Solid State Physics)' 1970 12 637
639 FTVTAC
loop_
_publ_author_name
'German, N.V.'
'Bakanova, A.A.'
'Tarasova, L.A.'
'Sumulov, Yu.N.'
_cell_length_a 3.568(5)
_cell_length_b 3.568
_cell_length_c 3.568
_cell_angle_alpha 90.
_cell_angle_beta 90.
_cell_angle_gamma 90.
_cell_volume 45.42
_cell_formula_units_Z 2
_symmetry_space_group_name_H-M 'I m -3 m'
_symmetry_Int_Tables_number 229
loop_
_symmetry_equiv_pos_site_id
_symmetry_equiv_pos_as_xyz
1 'z, y, -x'
2 'y, x, -z'
3 'x, z, -y'
4 'z, x, -y'
5 'y, z, -x'
6 'x, y, -z'
7 'z, -y, x'
8 'y, -x, z'
9 'x, -z, y'
10 'z, -x, y'
11 'y, -z, x'
12 'x, -y, z'
13 '-z, y, x'
14 '-y, x, z'
15 '-x, z, y'
16 '-z, x, y'
17 '-y, z, x'
18 '-x, y, z'
19 '-z, -y, -x'
20 '-y, -x, -z'
21 '-x, -z, -y'
22 '-z, -x, -y'
23 '-y, -z, -x'
24 '-x, -y, -z'
25 '-z, -y, x'
26 '-y, -x, z'
27 '-x, -z, y'
28 '-z, -x, y'
29 '-y, -z, x'
30 '-x, -y, z'
31 '-z, y, -x'
32 '-y, x, -z'
33 '-x, z, -y'
34 '-z, x, -y'
35 '-y, z, -x'
36 '-x, y, -z'
37 'z, -y, -x'
38 'y, -x, -z'
39 'x, -z, -y'
40 'z, -x, -y'
41 'y, -z, -x'
42 'x, -y, -z'
43 'z, y, x'
44 'y, x, z'
45 'x, z, y'
46 'z, x, y'
47 'y, z, x'
48 'x, y, z'
49 'z+1/2, y+1/2, -x+1/2'
50 'y+1/2, x+1/2, -z+1/2'
51 'x+1/2, z+1/2, -y+1/2'
52 'z+1/2, x+1/2, -y+1/2'
53 'y+1/2, z+1/2, -x+1/2'
54 'x+1/2, y+1/2, -z+1/2'
55 'z+1/2, -y+1/2, x+1/2'
56 'y+1/2, -x+1/2, z+1/2'
57 'x+1/2, -z+1/2, y+1/2'
58 'z+1/2, -x+1/2, y+1/2'
59 'y+1/2, -z+1/2, x+1/2'
60 'x+1/2, -y+1/2, z+1/2'
61 '-z+1/2, y+1/2, x+1/2'
62 '-y+1/2, x+1/2, z+1/2'
63 '-x+1/2, z+1/2, y+1/2'
64 '-z+1/2, x+1/2, y+1/2'
65 '-y+1/2, z+1/2, x+1/2'
66 '-x+1/2, y+1/2, z+1/2'
67 '-z+1/2, -y+1/2, -x+1/2'
68 '-y+1/2, -x+1/2, -z+1/2'
69 '-x+1/2, -z+1/2, -y+1/2'
70 '-z+1/2, -x+1/2, -y+1/2'
71 '-y+1/2, -z+1/2, -x+1/2'
72 '-x+1/2, -y+1/2, -z+1/2'
73 '-z+1/2, -y+1/2, x+1/2'
74 '-y+1/2, -x+1/2, z+1/2'
75 '-x+1/2, -z+1/2, y+1/2'
76 '-z+1/2, -x+1/2, y+1/2'
77 '-y+1/2, -z+1/2, x+1/2'
78 '-x+1/2, -y+1/2, z+1/2'
79 '-z+1/2, y+1/2, -x+1/2'
80 '-y+1/2, x+1/2, -z+1/2'
81 '-x+1/2, z+1/2, -y+1/2'
82 '-z+1/2, x+1/2, -y+1/2'
83 '-y+1/2, z+1/2, -x+1/2'
84 '-x+1/2, y+1/2, -z+1/2'
85 'z+1/2, -y+1/2, -x+1/2'
86 'y+1/2, -x+1/2, -z+1/2'
87 'x+1/2, -z+1/2, -y+1/2'
88 'z+1/2, -x+1/2, -y+1/2'
89 'y+1/2, -z+1/2, -x+1/2'
90 'x+1/2, -y+1/2, -z+1/2'
91 'z+1/2, y+1/2, x+1/2'
92 'y+1/2, x+1/2, z+1/2'
93 'x+1/2, z+1/2, y+1/2'
94 'z+1/2, x+1/2, y+1/2'
95 'y+1/2, z+1/2, x+1/2'
96 'x+1/2, y+1/2, z+1/2'
loop_
_atom_type_symbol
_atom_type_oxidation_number
Zr0+ 0
loop_
_atom_site_label
_atom_site_type_symbol
_atom_site_symmetry_multiplicity
_atom_site_Wyckoff_symbol
_atom_site_fract_x
_atom_site_fract_y
_atom_site_fract_z
_atom_site_B_iso_or_equiv
_atom_site_occupancy
_atom_site_attached_hydrogens
Zr1 Zr0+ 2 a 0 0 0 . 1. 0
#End of TTdata_52544-ICSD

File: data/structureData/Cr.cif

#(C) 2020 by FIZ Karlsruhe - Leibniz Institute for Information Infrastructure.  All rights reserved.
data_53798-ICSD
_database_code_ICSD 53798
_audit_creation_date 2003-04-01
_audit_update_record 2020-08-01
_chemical_name_common 'Chromium - alpha'
_chemical_formula_structural Cr
_chemical_formula_sum Cr1
_chemical_name_structure_type bcc#W
_exptl_crystal_density_diffrn 7.12
_citation_title 'X-ray crystal analysis of thirteen common metals'
loop_
_citation_id
_citation_journal_full
_citation_year
_citation_journal_volume
_citation_page_first
_citation_page_last
_citation_journal_id_ASTM
primary 'Physical Review' 1921 17 571 587 PHRVAO
loop_
_citation_author_citation_id
_citation_author_name
primary 'Hull, A.W.'
_cell_length_a 2.895
_cell_length_b 2.895
_cell_length_c 2.895
_cell_angle_alpha 90.
_cell_angle_beta 90.
_cell_angle_gamma 90.
_cell_volume 24.26
_cell_formula_units_Z 2
_space_group_name_H-M_alt 'I m -3 m'
_space_group_IT_number 229
loop_
_space_group_symop_id
_space_group_symop_operation_xyz
1 'z, y, -x'
2 'y, x, -z'
3 'x, z, -y'
4 'z, x, -y'
5 'y, z, -x'
6 'x, y, -z'
7 'z, -y, x'
8 'y, -x, z'
9 'x, -z, y'
10 'z, -x, y'
11 'y, -z, x'
12 'x, -y, z'
13 '-z, y, x'
14 '-y, x, z'
15 '-x, z, y'
16 '-z, x, y'
17 '-y, z, x'
18 '-x, y, z'
19 '-z, -y, -x'
20 '-y, -x, -z'
21 '-x, -z, -y'
22 '-z, -x, -y'
23 '-y, -z, -x'
24 '-x, -y, -z'
25 '-z, -y, x'
26 '-y, -x, z'
27 '-x, -z, y'
28 '-z, -x, y'
29 '-y, -z, x'
30 '-x, -y, z'
31 '-z, y, -x'
32 '-y, x, -z'
33 '-x, z, -y'
34 '-z, x, -y'
35 '-y, z, -x'
36 '-x, y, -z'
37 'z, -y, -x'
38 'y, -x, -z'
39 'x, -z, -y'
40 'z, -x, -y'
41 'y, -z, -x'
42 'x, -y, -z'
43 'z, y, x'
44 'y, x, z'
45 'x, z, y'
46 'z, x, y'
47 'y, z, x'
48 'x, y, z'
49 'z+1/2, y+1/2, -x+1/2'
50 'y+1/2, x+1/2, -z+1/2'
51 'x+1/2, z+1/2, -y+1/2'
52 'z+1/2, x+1/2, -y+1/2'
53 'y+1/2, z+1/2, -x+1/2'
54 'x+1/2, y+1/2, -z+1/2'
55 'z+1/2, -y+1/2, x+1/2'
56 'y+1/2, -x+1/2, z+1/2'
57 'x+1/2, -z+1/2, y+1/2'
58 'z+1/2, -x+1/2, y+1/2'
59 'y+1/2, -z+1/2, x+1/2'
60 'x+1/2, -y+1/2, z+1/2'
61 '-z+1/2, y+1/2, x+1/2'
62 '-y+1/2, x+1/2, z+1/2'
63 '-x+1/2, z+1/2, y+1/2'
64 '-z+1/2, x+1/2, y+1/2'
65 '-y+1/2, z+1/2, x+1/2'
66 '-x+1/2, y+1/2, z+1/2'
67 '-z+1/2, -y+1/2, -x+1/2'
68 '-y+1/2, -x+1/2, -z+1/2'
69 '-x+1/2, -z+1/2, -y+1/2'
70 '-z+1/2, -x+1/2, -y+1/2'
71 '-y+1/2, -z+1/2, -x+1/2'
72 '-x+1/2, -y+1/2, -z+1/2'
73 '-z+1/2, -y+1/2, x+1/2'
74 '-y+1/2, -x+1/2, z+1/2'
75 '-x+1/2, -z+1/2, y+1/2'
76 '-z+1/2, -x+1/2, y+1/2'
77 '-y+1/2, -z+1/2, x+1/2'
78 '-x+1/2, -y+1/2, z+1/2'
79 '-z+1/2, y+1/2, -x+1/2'
80 '-y+1/2, x+1/2, -z+1/2'
81 '-x+1/2, z+1/2, -y+1/2'
82 '-z+1/2, x+1/2, -y+1/2'
83 '-y+1/2, z+1/2, -x+1/2'
84 '-x+1/2, y+1/2, -z+1/2'
85 'z+1/2, -y+1/2, -x+1/2'
86 'y+1/2, -x+1/2, -z+1/2'
87 'x+1/2, -z+1/2, -y+1/2'
88 'z+1/2, -x+1/2, -y+1/2'
89 'y+1/2, -z+1/2, -x+1/2'
90 'x+1/2, -y+1/2, -z+1/2'
91 'z+1/2, y+1/2, x+1/2'
92 'y+1/2, x+1/2, z+1/2'
93 'x+1/2, z+1/2, y+1/2'
94 'z+1/2, x+1/2, y+1/2'
95 'y+1/2, z+1/2, x+1/2'
96 'x+1/2, y+1/2, z+1/2'
loop_
_atom_type_symbol
_atom_type_oxidation_number
Cr0+ 0
loop_
_atom_site_label
_atom_site_type_symbol
_atom_site_symmetry_multiplicity
_atom_site_Wyckoff_symbol
_atom_site_fract_x
_atom_site_fract_y
_atom_site_fract_z
_atom_site_B_iso_or_equiv
_atom_site_occupancy
Cr1 Cr0+ 2 a 0 0 0 . 1.
#End of TTdata_53798-ICSD

File: data/structureData/Cr23C6.cif

#(C) 2018 by FIZ Karlsruhe - Leibniz Institute for Information Infrastructure.  All rights reserved.
data_62667-ICSD
_database_code_ICSD 62667
_audit_creation_date 1988-02-22
_audit_update_record 2012-08-01
_chemical_name_systematic 'Chromium carbide - tau'
_chemical_formula_structural 'Cr23 C6'
_chemical_formula_sum 'C6 Cr23'
_chemical_name_structure_type Carbide(tau)-Cr23C6
_exptl_crystal_density_diffrn 6.95
_publ_section_title

;
Atom distributions in tau carbide phases: Fe and Cr distributions in (Cr23-x
Fex) C6 with x=0, 0.74, 1.70, 4.13, 7.36
;
loop_
_citation_id
_citation_journal_full
_citation_year
_citation_journal_volume
_citation_page_first
_citation_page_last
_citation_journal_id_ASTM
primary 'Acta Crystallographica, Section B: Structural Science' 1987 43 230 238
ASBSDK
loop_
_publ_author_name
'Yakel, H.L.jr.'
_cell_length_a 10.6595(4)
_cell_length_b 10.6595(4)
_cell_length_c 10.6595(4)
_cell_angle_alpha 90.
_cell_angle_beta 90.
_cell_angle_gamma 90.
_cell_volume 1211.19
_cell_formula_units_Z 4
_symmetry_space_group_name_H-M 'F m -3 m'
_symmetry_Int_Tables_number 225
_refine_ls_R_factor_all 0.0315
loop_
_symmetry_equiv_pos_site_id
_symmetry_equiv_pos_as_xyz
1 'z, y, -x'
2 'y, x, -z'
3 'x, z, -y'
4 'z, x, -y'
5 'y, z, -x'
6 'x, y, -z'
7 'z, -y, x'
8 'y, -x, z'
9 'x, -z, y'
10 'z, -x, y'
11 'y, -z, x'
12 'x, -y, z'
13 '-z, y, x'
14 '-y, x, z'
15 '-x, z, y'
16 '-z, x, y'
17 '-y, z, x'
18 '-x, y, z'
19 '-z, -y, -x'
20 '-y, -x, -z'
21 '-x, -z, -y'
22 '-z, -x, -y'
23 '-y, -z, -x'
24 '-x, -y, -z'
25 '-z, -y, x'
26 '-y, -x, z'
27 '-x, -z, y'
28 '-z, -x, y'
29 '-y, -z, x'
30 '-x, -y, z'
31 '-z, y, -x'
32 '-y, x, -z'
33 '-x, z, -y'
34 '-z, x, -y'
35 '-y, z, -x'
36 '-x, y, -z'
37 'z, -y, -x'
38 'y, -x, -z'
39 'x, -z, -y'
40 'z, -x, -y'
41 'y, -z, -x'
42 'x, -y, -z'
43 'z, y, x'
44 'y, x, z'
45 'x, z, y'
46 'z, x, y'
47 'y, z, x'
48 'x, y, z'
49 'z, y+1/2, -x+1/2'
50 'y, x+1/2, -z+1/2'
51 'x, z+1/2, -y+1/2'
52 'z, x+1/2, -y+1/2'
53 'y, z+1/2, -x+1/2'
54 'x, y+1/2, -z+1/2'
55 'z, -y+1/2, x+1/2'
56 'y, -x+1/2, z+1/2'
57 'x, -z+1/2, y+1/2'
58 'z, -x+1/2, y+1/2'
59 'y, -z+1/2, x+1/2'
60 'x, -y+1/2, z+1/2'
61 '-z, y+1/2, x+1/2'
62 '-y, x+1/2, z+1/2'
63 '-x, z+1/2, y+1/2'
64 '-z, x+1/2, y+1/2'
65 '-y, z+1/2, x+1/2'
66 '-x, y+1/2, z+1/2'
67 '-z, -y+1/2, -x+1/2'
68 '-y, -x+1/2, -z+1/2'
69 '-x, -z+1/2, -y+1/2'
70 '-z, -x+1/2, -y+1/2'
71 '-y, -z+1/2, -x+1/2'
72 '-x, -y+1/2, -z+1/2'
73 '-z, -y+1/2, x+1/2'
74 '-y, -x+1/2, z+1/2'
75 '-x, -z+1/2, y+1/2'
76 '-z, -x+1/2, y+1/2'
77 '-y, -z+1/2, x+1/2'
78 '-x, -y+1/2, z+1/2'
79 '-z, y+1/2, -x+1/2'
80 '-y, x+1/2, -z+1/2'
81 '-x, z+1/2, -y+1/2'
82 '-z, x+1/2, -y+1/2'
83 '-y, z+1/2, -x+1/2'
84 '-x, y+1/2, -z+1/2'
85 'z, -y+1/2, -x+1/2'
86 'y, -x+1/2, -z+1/2'
87 'x, -z+1/2, -y+1/2'
88 'z, -x+1/2, -y+1/2'
89 'y, -z+1/2, -x+1/2'
90 'x, -y+1/2, -z+1/2'
91 'z, y+1/2, x+1/2'
92 'y, x+1/2, z+1/2'
93 'x, z+1/2, y+1/2'
94 'z, x+1/2, y+1/2'
95 'y, z+1/2, x+1/2'
96 'x, y+1/2, z+1/2'
97 'z+1/2, y, -x+1/2'
98 'y+1/2, x, -z+1/2'
99 'x+1/2, z, -y+1/2'
100 'z+1/2, x, -y+1/2'
101 'y+1/2, z, -x+1/2'
102 'x+1/2, y, -z+1/2'
103 'z+1/2, -y, x+1/2'
104 'y+1/2, -x, z+1/2'
105 'x+1/2, -z, y+1/2'
106 'z+1/2, -x, y+1/2'
107 'y+1/2, -z, x+1/2'
108 'x+1/2, -y, z+1/2'
109 '-z+1/2, y, x+1/2'
110 '-y+1/2, x, z+1/2'
111 '-x+1/2, z, y+1/2'
112 '-z+1/2, x, y+1/2'
113 '-y+1/2, z, x+1/2'
114 '-x+1/2, y, z+1/2'
115 '-z+1/2, -y, -x+1/2'
116 '-y+1/2, -x, -z+1/2'
117 '-x+1/2, -z, -y+1/2'
118 '-z+1/2, -x, -y+1/2'
119 '-y+1/2, -z, -x+1/2'
120 '-x+1/2, -y, -z+1/2'
121 '-z+1/2, -y, x+1/2'
122 '-y+1/2, -x, z+1/2'
123 '-x+1/2, -z, y+1/2'
124 '-z+1/2, -x, y+1/2'
125 '-y+1/2, -z, x+1/2'
126 '-x+1/2, -y, z+1/2'
127 '-z+1/2, y, -x+1/2'
128 '-y+1/2, x, -z+1/2'
129 '-x+1/2, z, -y+1/2'
130 '-z+1/2, x, -y+1/2'
131 '-y+1/2, z, -x+1/2'
132 '-x+1/2, y, -z+1/2'
133 'z+1/2, -y, -x+1/2'
134 'y+1/2, -x, -z+1/2'
135 'x+1/2, -z, -y+1/2'
136 'z+1/2, -x, -y+1/2'
137 'y+1/2, -z, -x+1/2'
138 'x+1/2, -y, -z+1/2'
139 'z+1/2, y, x+1/2'
140 'y+1/2, x, z+1/2'
141 'x+1/2, z, y+1/2'
142 'z+1/2, x, y+1/2'
143 'y+1/2, z, x+1/2'
144 'x+1/2, y, z+1/2'
145 'z+1/2, y+1/2, -x'
146 'y+1/2, x+1/2, -z'
147 'x+1/2, z+1/2, -y'
148 'z+1/2, x+1/2, -y'
149 'y+1/2, z+1/2, -x'
150 'x+1/2, y+1/2, -z'
151 'z+1/2, -y+1/2, x'
152 'y+1/2, -x+1/2, z'
153 'x+1/2, -z+1/2, y'
154 'z+1/2, -x+1/2, y'
155 'y+1/2, -z+1/2, x'
156 'x+1/2, -y+1/2, z'
157 '-z+1/2, y+1/2, x'
158 '-y+1/2, x+1/2, z'
159 '-x+1/2, z+1/2, y'
160 '-z+1/2, x+1/2, y'
161 '-y+1/2, z+1/2, x'
162 '-x+1/2, y+1/2, z'
163 '-z+1/2, -y+1/2, -x'
164 '-y+1/2, -x+1/2, -z'
165 '-x+1/2, -z+1/2, -y'
166 '-z+1/2, -x+1/2, -y'
167 '-y+1/2, -z+1/2, -x'
168 '-x+1/2, -y+1/2, -z'
169 '-z+1/2, -y+1/2, x'
170 '-y+1/2, -x+1/2, z'
171 '-x+1/2, -z+1/2, y'
172 '-z+1/2, -x+1/2, y'
173 '-y+1/2, -z+1/2, x'
174 '-x+1/2, -y+1/2, z'
175 '-z+1/2, y+1/2, -x'
176 '-y+1/2, x+1/2, -z'
177 '-x+1/2, z+1/2, -y'
178 '-z+1/2, x+1/2, -y'
179 '-y+1/2, z+1/2, -x'
180 '-x+1/2, y+1/2, -z'
181 'z+1/2, -y+1/2, -x'
182 'y+1/2, -x+1/2, -z'
183 'x+1/2, -z+1/2, -y'
184 'z+1/2, -x+1/2, -y'
185 'y+1/2, -z+1/2, -x'
186 'x+1/2, -y+1/2, -z'
187 'z+1/2, y+1/2, x'
188 'y+1/2, x+1/2, z'
189 'x+1/2, z+1/2, y'
190 'z+1/2, x+1/2, y'
191 'y+1/2, z+1/2, x'
192 'x+1/2, y+1/2, z'
loop_
_atom_type_symbol
_atom_type_oxidation_number
Cr0+ 0
C0+ 0
loop_
_atom_site_label
_atom_site_type_symbol
_atom_site_symmetry_multiplicity
_atom_site_Wyckoff_symbol
_atom_site_fract_x
_atom_site_fract_y
_atom_site_fract_z
_atom_site_B_iso_or_equiv
_atom_site_occupancy
_atom_site_attached_hydrogens
Cr1 Cr0+ 4 a 0 0 0 . 1. 0
Cr2 Cr0+ 8 c 0.25 0.25 0.25 . 1. 0
Cr3 Cr0+ 32 f 0.38199(2) 0.38199(2) 0.38199(2) . 1. 0
Cr4 Cr0+ 48 h 0 0.16991(2) 0.16991(2) . 1. 0
C1 C0+ 24 e 0.2751(3) 0 0 . 1. 0
loop_
_atom_site_aniso_label
_atom_site_aniso_type_symbol
_atom_site_aniso_beta_11
_atom_site_aniso_beta_22
_atom_site_aniso_beta_33
_atom_site_aniso_beta_12
_atom_site_aniso_beta_13
_atom_site_aniso_beta_23
Cr1 Cr0+ 0.00119(4) 0.00119(4) 0.00119(4) 0 0 0
Cr2 Cr0+ 0.00080(2) 0.00080(2) 0.00080(2) 0 0 0
Cr3 Cr0+ 0.00074(1) 0.00074(1) 0.00074(1) 0.00013(1) 0.00013(1) 0.00013(1)
Cr4 Cr0+ 0.00078(2) 0.00065(1) 0.00065(1) 0 0 0.00007(1)
C1 C0+ 0.00088(9) 0.00088(9) 0.00069(6) 0 0 0
#End of TTdata_62667-ICSD

File: data/structureData/Cr3C2.cif

#(C) 2018 by FIZ Karlsruhe - Leibniz Institute for Information Infrastructure.  All rights reserved.
data_57009-ICSD
_database_code_ICSD 57009
_audit_creation_date 2004-04-01
_audit_update_record 2011-08-01
_chemical_name_systematic 'Chromium carbide (3/2)'
_chemical_formula_structural 'Cr3 C2'
_chemical_formula_sum 'C2 Cr3'
_chemical_name_structure_type Cr3C2
_exptl_crystal_density_diffrn 6.52
_publ_section_title
'Na Cl and filled Re3 B-type structures for two metastable chromium carbides'
loop_
_citation_id
_citation_journal_full
_citation_year
_citation_journal_volume
_citation_page_first
_citation_page_last
_citation_journal_id_ASTM
primary 'Philosophical Magazine, Part B' 1993 68 619 638 PMABDJ
loop_
_publ_author_name
'Bouzy, E.'
'Bauer Grosse, E.'
'le Caer, G.'
_cell_length_a 2.85(5)
_cell_length_b 9.25(2)
_cell_length_c 6.96(12)
_cell_angle_alpha 90.
_cell_angle_beta 90.
_cell_angle_gamma 90.
_cell_volume 183.48
_cell_formula_units_Z 4
_symmetry_space_group_name_H-M 'C m c m'
_symmetry_Int_Tables_number 63
_refine_ls_R_factor_all 0.1
loop_
_symmetry_equiv_pos_site_id
_symmetry_equiv_pos_as_xyz
1 '-x, y, -z+1/2'
2 '-x, -y, z+1/2'
3 '-x, y, z'
4 '-x, -y, -z'
5 'x, -y, z+1/2'
6 'x, y, -z+1/2'
7 'x, -y, -z'
8 'x, y, z'
9 '-x+1/2, y+1/2, -z+1/2'
10 '-x+1/2, -y+1/2, z+1/2'
11 '-x+1/2, y+1/2, z'
12 '-x+1/2, -y+1/2, -z'
13 'x+1/2, -y+1/2, z+1/2'
14 'x+1/2, y+1/2, -z+1/2'
15 'x+1/2, -y+1/2, -z'
16 'x+1/2, y+1/2, z'
loop_
_atom_type_symbol
_atom_type_oxidation_number
Cr0+ 0
C0+ 0
loop_
_atom_site_label
_atom_site_type_symbol
_atom_site_symmetry_multiplicity
_atom_site_Wyckoff_symbol
_atom_site_fract_x
_atom_site_fract_y
_atom_site_fract_z
_atom_site_B_iso_or_equiv
_atom_site_occupancy
_atom_site_attached_hydrogens
Cr1 Cr0+ 4 c 0 0.4067 0.25 . 1. 0
Cr2 Cr0+ 8 f 0 0.1422 0.0715 . 1. 0
C1 C0+ 4 b 0 0.5 0 . 1. 0
C2 C0+ 4 c 0 0.7563 0.25 . 1. 0
#End of TTdata_57009-ICSD

File: data/structureData/Cr7C3.cif

#(C) 2018 by FIZ Karlsruhe - Leibniz Institute for Information Infrastructure.  All rights reserved.
data_52289-ICSD
_database_code_ICSD 52289
_audit_creation_date 2003-04-01
_audit_update_record 2013-02-01
_chemical_name_systematic 'Chromium carbide (7/3)'
_chemical_formula_structural 'Cr7 C3'
_chemical_formula_sum 'C3 Cr7'
_exptl_crystal_density_diffrn 6.9
_publ_section_title
'The structure and composition of the chromium- and manganese-carbides'
loop_
_citation_id
_citation_journal_full
_citation_year
_citation_journal_volume
_citation_page_first
_citation_page_last
_citation_journal_id_ASTM
primary 'Jernkontorets Annaler' 1935 1935 231 240 JERNAF
loop_
_publ_author_name
'Westgren, A.'
_cell_length_a 14.01
_cell_length_b 14.01
_cell_length_c 4.532
_cell_angle_alpha 90.
_cell_angle_beta 90.
_cell_angle_gamma 120.
_cell_volume 770.37
_cell_formula_units_Z 8
_symmetry_space_group_name_H-M 'P 63 m c'
_symmetry_Int_Tables_number 186
loop_
_symmetry_equiv_pos_site_id
_symmetry_equiv_pos_as_xyz
1 '-x, -x+y, z+1/2'
2 'x-y, -y, z+1/2'
3 'y, x, z+1/2'
4 'x-y, x, z+1/2'
5 'y, -x+y, z+1/2'
6 '-x, -y, z+1/2'
7 'x, x-y, z'
8 '-x+y, y, z'
9 '-y, -x, z'
10 '-x+y, -x, z'
11 '-y, x-y, z'
12 'x, y, z'
loop_
_atom_type_symbol
_atom_type_oxidation_number
Cr0+ 0
C0+ 0
loop_
_atom_site_label
_atom_site_type_symbol
_atom_site_symmetry_multiplicity
_atom_site_Wyckoff_symbol
_atom_site_fract_x
_atom_site_fract_y
_atom_site_fract_z
_atom_site_B_iso_or_equiv
_atom_site_occupancy
_atom_site_attached_hydrogens
Cr1 Cr0+ 2 b 0.3333 0.6667 0.75 . 1. 0
Cr2 Cr0+ 6 c 0.06 0.94 0.5 . 1. 0
Cr3 Cr0+ 6 c 0.16667 0.33334 0.25 . 1. 0
Cr4 Cr0+ 6 c 0.23 0.46 0.75 . 1. 0
Cr5 Cr0+ 6 c 0.27 0.54 0.25 . 1. 0
Cr6 Cr0+ 6 c 0.56 0.12 0 . 1. 0
Cr7 Cr0+ 12 d 0.27 0.04 0.25 . 1. 0
Cr8 Cr0+ 12 d 0.44 0.06 0.5 . 1. 0
C1 C0+ 6 c 0.1 0.2 0 . 1. 0
C2 C0+ 6 c 0.4 0.8 0 . 1. 0
C3 C0+ 12 d 0.4 0.1 0 . 1. 0
#End of TTdata_52289-ICSD
