Repository: kvmani/pycrystallography

PyCrystallography
=================

PyCrystallography is a modern orchestration layer for composite diffraction analysis. The library
delegates crystallographic maths to `orix <https://orix.readthedocs.io>`_ and structure handling to
`pymatgen <https://pymatgen.org>`_, focusing on configuration management, plug-in extensibility and
user experience.

Highlights
----------

* Strict configuration schema powered by Pydantic with support for environment and CLI overrides.
* Adapters that bridge pycrystallography's domain models to orix (orientations, variants) and
  pymatgen (structure loading, TEM diffraction calculators).

File: data/structureData/Ordered_UZr2.cif

#(C) 2020 by FIZ Karlsruhe - Leibniz Institute for Information Infrastructure.  All rights reserved.
data_150650-ICSD
_database_code_ICSD 150650
_audit_creation_date 2006-04-01
_chemical_name_common 'Uranium zirconium (1/2) - delta'
_chemical_formula_structural 'U Zr2'
_chemical_formula_sum 'U1 Zr2'
_chemical_name_structure_type CaHg2
_exptl_crystal_density_diffrn 10.35
_citation_title
'Discussion of intermediate phase in the uranium-zirconium system'
loop_
_citation_id
_citation_journal_full
_citation_year
_citation_journal_volume
_citation_page_first
_citation_page_last
_citation_journal_id_ASTM
primary 'Journal of Metals' 1957 209 521 521 JOMTAA
loop_
_citation_author_citation_id
_citation_author_name
primary 'Silcock, J.M.'
_cell_length_a 5.03
_cell_length_b 5.03
_cell_length_c 3.08
_cell_angle_alpha 90.
_cell_angle_beta 90.
_cell_angle_gamma 120.
_cell_volume 67.49
_cell_formula_units_Z 1
_space_group_name_H-M_alt 'P 6/m m m'
_space_group_IT_number 191
loop_
_space_group_symop_id
_space_group_symop_operation_xyz
1 '-x, -x+y, -z'
2 'x-y, -y, -z'
3 'y, x, -z'
4 '-x+y, -x, -z'
5 '-y, x-y, -z'
6 'x, y, -z'
7 'x, x-y, -z'
8 '-x+y, y, -z'
9 '-y, -x, -z'
10 'x-y, x, -z'
11 'y, -x+y, -z'
12 '-x, -y, -z'
13 'x, x-y, z'
14 '-x+y, y, z'
15 '-y, -x, z'
16 'x-y, x, z'
17 'y, -x+y, z'
18 '-x, -y, z'
19 '-x, -x+y, z'
20 'x-y, -y, z'
21 'y, x, z'
22 '-x+y, -x, z'
23 '-y, x-y, z'
24 'x, y, z'
loop_
_atom_type_symbol
_atom_type_oxidation_number
Zr0+ 0
U0+ 0
loop_
_atom_site_label
_atom_site_type_symbol
_atom_site_symmetry_multiplicity
_atom_site_Wyckoff_symbol
_atom_site_fract_x
_atom_site_fract_y
_atom_site_fract_z
_atom_site_B_iso_or_equiv
_atom_site_occupancy
Zr1 Zr0+ 1 a 0 0 0 . 1.
Zr2 Zr0+ 2 d 0.3333 0.6667 0.5 . 0.5
U1 U0+ 2 d 0.3333 0.6667 0.5 . 0.5
#End of TTdata_150650-ICSD

File: data/structureData/Pt2Mo-JB.cif

#(C) 2020 by FIZ Karlsruhe - Leibniz Institute for Information Infrastructure.  All rights reserved.
data_644155-ICSD
_database_code_ICSD 644155
_audit_creation_date 2012-08-01
_audit_update_record 2020-02-01
_chemical_name_common 'Molybdenum platinum (1/2)'
_chemical_formula_structural 'Mo Pt2'
_chemical_formula_sum 'Mo1 Pt2'
_chemical_name_structure_type MoPt2
_exptl_crystal_density_diffrn 17.97
_citation_title
'Phase equilibria and superconductivity in the molybdenum-platinum system'
_publ_section_comment 'Cell and Type only determined'
loop_
_citation_id
_citation_journal_full
_citation_year
_citation_journal_volume
_citation_page_first
_citation_page_last
_citation_journal_id_ASTM
primary 'Journal of the Less-Common Metals' 1968 15 193 199 JCOMAH
loop_
_citation_author_citation_id
_citation_author_name
primary 'Ocken, H.'
primary 'van Vucht, J.H.N.'
_cell_length_a 2.758
_cell_length_b 8.27
_cell_length_c 3.94
_cell_angle_alpha 90.
_cell_angle_beta 90.
_cell_angle_gamma 90.
_cell_volume 89.87
_cell_formula_units_Z 2
_space_group_name_H-M_alt 'I m m m'
_space_group_IT_number 71
loop_
_space_group_symop_id
_space_group_symop_operation_xyz
1 'x, y, -z'
2 'x, -y, z'
3 '-x, y, z'
4 '-x, -y, -z'
5 '-x, -y, z'
6 '-x, y, -z'
7 'x, -y, -z'
8 'x, y, z'
9 'x+1/2, y+1/2, -z+1/2'
10 'x+1/2, -y+1/2, z+1/2'
11 '-x+1/2, y+1/2, z+1/2'
12 '-x+1/2, -y+1/2, -z+1/2'
13 '-x+1/2, -y+1/2, z+1/2'
14 '-x+1/2, y+1/2, -z+1/2'
15 'x+1/2, -y+1/2, -z+1/2'
16 'x+1/2, y+1/2, z+1/2'
loop_
_atom_type_symbol
_atom_type_oxidation_number
Mo0+ 0
Pt0+ 0
loop_
_atom_site_label
_atom_site_type_symbol
_atom_site_symmetry_multiplicity
_atom_site_Wyckoff_symbol
_atom_site_fract_x
_atom_site_fract_y
_atom_site_fract_z
_atom_site_B_iso_or_equiv
_atom_site_occupancy
Mo1 Mo0+ 2 a 0 0 0 . 1.
Pt1 Pt0+ 4 g 0 0.353 0 . 1.
#End of TTdata_644155-ICSD

File: data/structureData/Si.cif
#------------------------------------------------------------------------------
#$Date: 2018-09-27 07:13:35 +0300 (Thu, 27 Sep 2018) $
#$Revision: 211196 $
#$URL: file:///home/coder/svn-repositories/cod/cif/1/52/66/1526655.cif $
#------------------------------------------------------------------------------
#
# This file is available in the Crystallography Open Database (COD),
# http://www.crystallography.net/
#
# All data on this site have been placed in the public domain by the
# contributors.
#
data_1526655
loop_
_publ_author_name
'Kitano, A.'
'Shintani, A.'
'Yonemura, M.'
'Moriguchi, K.'
'Yamanaka, S.'
'Fukuoka, H.'
'Munetoh, S.'
'Takata, M.'
'Nishibori, E.'
'Sakata, M.'
_publ_section_title
;
 Structural properties and thermodynamic stability of Ba-doped silicon
 type-I clathrates synthesized under high pressure
;
_journal_name_full
'Physical Review, Serie 3. B - Condensed Matter (18,1978-)'
_journal_page_first              0452061
_journal_page_last               0452069
_journal_volume                  64
_journal_year                    2001
_chemical_formula_sum            Si
_space_group_IT_number           227
_symmetry_space_group_name_Hall  'F 4d 2 3 -1d'
_symmetry_space_group_name_H-M   'F d -3 m :1'
_cell_angle_alpha                90
_cell_angle_beta                 90
_cell_angle_gamma                90
_cell_formula_units_Z            8
_cell_length_a                   5.43102 
_cell_length_b                   5.43102
_cell_length_c                   5.43102
_cell_volume                     155.808
_citation_journal_id_ASTM        PRBMDO
_cod_data_source_file            Kitano_PRBMDO_2001_1900.cif
_cod_data_source_block           Si1
_cod_original_cell_volume        155.8077
_cod_original_sg_symbol_Hall     '-F 4vw 2vw 3 (x+1/8,y+1/8,z+1/8)'
_cod_original_formula_sum        Si1
_cod_database_code               1526655
loop_
_symmetry_equiv_pos_as_xyz
x,y,z
-y+1/4,x+1/4,z+1/4
-x,-y+1/2,z+1/2
y+3/4,-x+1/4,z+3/4
x,-y+1/2,-z+1/2
y+3/4,x+1/4,-z+3/4
-x,y,-z
-y+1/4,-x+1/4,-z+1/4
z,x,y
-x+1/4,z+1/4,y+1/4
-z,-x+1/2,y+1/2
x+3/4,-z+1/4,y+3/4
z,-x+1/2,-y+1/2
x+3/4,z+1/4,-y+3/4
-z,x,-y
-x+1/4,-z+1/4,-y+1/4
y,z,x
y+1/2,-z,-x+1/2
z+1/4,y+3/4,-x+3/4
-y+1/2,z+1/2,-x
-z+1/4,-y+3/4,-x+3/4
-y+1/2,-z+1/2,x
z+1/4,-y+1/4,x+1/4
-z+3/4,y+1/4,x+3/4
-x+1/4,-y+1/4,-z+1/4
y,-x,-z
x+1/4,y-1/4,-z-1/4
-y-1/2,x,-z-1/2
-x+1/4,y-1/4,z-1/4
-y-1/2,-x,z-1/2
x+1/4,-y+1/4,z+1/4
y,x,z
-z+1/4,-x+1/4,-y+1/4
x,-z,-y
z+1/4,x-1/4,-y-1/4
-x-1/2,z,-y-1/2
-z+1/4,x-1/4,y-1/4
-x-1/2,-z,y-1/2
z+1/4,-x+1/4,y+1/4
x,z,y
-y+1/4,-z+1/4,-x+1/4
-y-1/4,z+1/4,x-1/4
-z,-y-1/2,x-1/2
y-1/4,-z-1/4,x+1/4
z,y-1/2,x-1/2
y-1/4,z-1/4,-x+1/4
-z,y,-x
z-1/2,-y,-x-1/2
x,y+1/2,z+1/2
-y+1/4,x+3/4,z+3/4
-x,-y+1,z+1
y+3/4,-x+3/4,z+5/4
x,-y+1,-z+1
y+3/4,x+3/4,-z+5/4
-x,y+1/2,-z+1/2
-y+1/4,-x+3/4,-z+3/4
z,x+1/2,y+1/2
-x+1/4,z+3/4,y+3/4
-z,-x+1,y+1
x+3/4,-z+3/4,y+5/4
z,-x+1,-y+1
x+3/4,z+3/4,-y+5/4
-z,x+1/2,-y+1/2
-x+1/4,-z+3/4,-y+3/4
y,z+1/2,x+1/2
y+1/2,-z+1/2,-x+1
z+1/4,y+5/4,-x+5/4
-y+1/2,z+1,-x+1/2
-z+1/4,-y+5/4,-x+5/4
-y+1/2,-z+1,x+1/2
z+1/4,-y+3/4,x+3/4
-z+3/4,y+3/4,x+5/4
-x+1/4,-y+3/4,-z+3/4
y,-x+1/2,-z+1/2
x+1/4,y+1/4,-z+1/4
-y-1/2,x+1/2,-z
-x+1/4,y+1/4,z+1/4
-y-1/2,-x+1/2,z
x+1/4,-y+3/4,z+3/4
y,x+1/2,z+1/2
-z+1/4,-x+3/4,-y+3/4
x,-z+1/2,-y+1/2
z+1/4,x+1/4,-y+1/4
-x-1/2,z+1/2,-y
-z+1/4,x+1/4,y+1/4
-x-1/2,-z+1/2,y
z+1/4,-x+3/4,y+3/4
x,z+1/2,y+1/2
-y+1/4,-z+3/4,-x+3/4
-y-1/4,z+3/4,x+1/4
-z,-y,x
y-1/4,-z+1/4,x+3/4
z,y,x
y-1/4,z+1/4,-x+3/4
-z,y+1/2,-x+1/2
z-1/2,-y+1/2,-x
x+1/2,y,z+1/2
-y+3/4,x+1/4,z+3/4
-x+1/2,-y+1/2,z+1
y+5/4,-x+1/4,z+5/4
x+1/2,-y+1/2,-z+1
y+5/4,x+1/4,-z+5/4
-x+1/2,y,-z+1/2
-y+3/4,-x+1/4,-z+3/4
z+1/2,x,y+1/2
-x+3/4,z+1/4,y+3/4
-z+1/2,-x+1/2,y+1
x+5/4,-z+1/4,y+5/4
z+1/2,-x+1/2,-y+1
x+5/4,z+1/4,-y+5/4
-z+1/2,x,-y+1/2
-x+3/4,-z+1/4,-y+3/4
y+1/2,z,x+1/2
y+1,-z,-x+1
z+3/4,y+3/4,-x+5/4
-y+1,z+1/2,-x+1/2
-z+3/4,-y+3/4,-x+5/4
-y+1,-z+1/2,x+1/2
z+3/4,-y+1/4,x+3/4
-z+5/4,y+1/4,x+5/4
-x+3/4,-y+1/4,-z+3/4
y+1/2,-x,-z+1/2
x+3/4,y-1/4,-z+1/4
-y,x,-z
-x+3/4,y-1/4,z+1/4
-y,-x,z
x+3/4,-y+1/4,z+3/4
y+1/2,x,z+1/2
-z+3/4,-x+1/4,-y+3/4
x+1/2,-z,-y+1/2
z+3/4,x-1/4,-y+1/4
-x,z,-y
-z+3/4,x-1/4,y+1/4
-x,-z,y
z+3/4,-x+1/4,y+3/4
x+1/2,z,y+1/2
-y+3/4,-z+1/4,-x+3/4
-y+1/4,z+1/4,x+1/4
-z+1/2,-y-1/2,x
y+1/4,-z-1/4,x+3/4
z+1/2,y-1/2,x
y+1/4,z-1/4,-x+3/4
-z+1/2,y,-x+1/2
z,-y,-x
x+1/2,y+1/2,z
-y+3/4,x+3/4,z+1/4
-x+1/2,-y+1,z+1/2
y+5/4,-x+3/4,z+3/4
x+1/2,-y+1,-z+1/2
y+5/4,x+3/4,-z+3/4
-x+1/2,y+1/2,-z
-y+3/4,-x+3/4,-z+1/4
z+1/2,x+1/2,y
-x+3/4,z+3/4,y+1/4
-z+1/2,-x+1,y+1/2
x+5/4,-z+3/4,y+3/4
z+1/2,-x+1,-y+1/2
x+5/4,z+3/4,-y+3/4
-z+1/2,x+1/2,-y
-x+3/4,-z+3/4,-y+1/4
y+1/2,z+1/2,x
y+1,-z+1/2,-x+1/2
z+3/4,y+5/4,-x+3/4
-y+1,z+1,-x
-z+3/4,-y+5/4,-x+3/4
-y+1,-z+1,x
z+3/4,-y+3/4,x+1/4
-z+5/4,y+3/4,x+3/4
-x+3/4,-y+3/4,-z+1/4
y+1/2,-x+1/2,-z
x+3/4,y+1/4,-z-1/4
-y,x+1/2,-z-1/2
-x+3/4,y+1/4,z-1/4
-y,-x+1/2,z-1/2
x+3/4,-y+3/4,z+1/4
y+1/2,x+1/2,z
-z+3/4,-x+3/4,-y+1/4
x+1/2,-z+1/2,-y
z+3/4,x+1/4,-y-1/4
-x,z+1/2,-y-1/2
-z+3/4,x+1/4,y-1/4
-x,-z+1/2,y-1/2
z+3/4,-x+3/4,y+1/4
x+1/2,z+1/2,y
-y+3/4,-z+3/4,-x+1/4
-y+1/4,z+3/4,x-1/4
-z+1/2,-y,x-1/2
y+1/4,-z+1/4,x+1/4
z+1/2,y,x-1/2
y+1/4,z+1/4,-x+1/4
-z+1/2,y+1/2,-x
z,-y+1/2,-x-1/2
loop_
_atom_site_label
_atom_site_type_symbol
_atom_site_fract_x
_atom_site_fract_y
_atom_site_fract_z
_atom_site_occupancy
_atom_site_U_iso_or_equiv
Si1 Si 0 0 0 1 0.0

File: data/structureData/SiC-beta.cif
#------------------------------------------------------------------------------
#$Date: 2015-01-27 21:58:39 +0200 (Tue, 27 Jan 2015) $
#$Revision: 130149 $
#$URL: svn://www.crystallography.net/cod/cif/1/01/10/1011053.cif $
#------------------------------------------------------------------------------
#
# This file is available in the Crystallography Open Database (COD),
# http://www.crystallography.net/
#
# All data on this site have been placed in the public domain by the
# contributors.
#
data_1011053
loop_
_publ_author_name
'Ott, H'
_publ_section_title
;
Die Gitterstruktur des Karborunds ( Si C ) I.
;
_journal_coden_ASTM              ZEKGAX
_journal_name_full
;
Zeitschrift fuer Kristallographie, Kristallgeometrie, Kristallphysik,
Kristallchemie (-144,1977)
;
_journal_page_first              515
_journal_page_last               531
_journal_volume                  61
_journal_year                    1925
_chemical_formula_structural     'Si C'
_chemical_formula_sum            'Si C'
_chemical_name_mineral           'Moissanite 6H'
_chemical_name_systematic        'Silicon carbide - II.'
_space_group_IT_number           173
_symmetry_cell_setting           hexagonal
_symmetry_Int_Tables_number      173
_symmetry_space_group_name_Hall  'P 6c'
_symmetry_space_group_name_H-M   'P 63'
_cell_angle_alpha                90
_cell_angle_beta                 90
_cell_angle_gamma                120
_cell_formula_units_Z            6
_cell_length_a                   3.095
_cell_length_b                   3.095
_cell_length_c                   5.15
_cell_volume                     125.8
_exptl_crystal_density_meas      3.12
_cod_database_code               1011053
loop_
_symmetry_equiv_pos_as_xyz
x,y,z
-y,x-y,z
y-x,-x,z
-x,-y,1/2+z
y,y-x,1/2+z
x-y,x,1/2+z
loop_
_atom_site_label
_atom_site_type_symbol
_atom_site_symmetry_multiplicity
_atom_site_Wyckoff_symbol
_atom_site_fract_x
_atom_site_fract_y
_atom_site_fract_z
_atom_site_occupancy
_atom_site_attached_hydrogens
_atom_site_calc_flag
C1 C4- 2 a 0. 0. 0. 1. 0 d
C2 C4- 2 b 0.3333 0.6667 0.1667 1. 0 d
C3 C4- 2 b 0.3333 0.6667 0.8333 1. 0 d
Si1 Si4+ 2 a 0. 0. 0.125 1. 0 d
Si2 Si4+ 2 b 0.3333 0.6667 0.2917 1. 0 d
Si3 Si4+ 2 b 0.3333 0.6667 0.9583 1. 0 d
loop_
_atom_type_symbol
_atom_type_oxidation_number
C4- -4.000
Si4+ 4.000

File: data/structureData/U2Mo.cif

#(C) 2015 by Fachinformationszentrum Karlsruhe.  All rights reserved.
data_105107-ICSD
_database_code_ICSD 105107
_audit_creation_date 2004-10-01
_chemical_name_systematic 'Molybdenum uranium (1/2)'
_chemical_formula_structural 'Mo U2'
_chemical_formula_sum 'Mo1 U2'
_chemical_name_structure_type MoSi2
_exptl_crystal_density_diffrn 16.45
_publ_section_title 'The crystal structure of U2 Mo'
loop_
_citation_id
_citation_journal_full
_citation_year
_citation_journal_volume
_citation_page_first
_citation_page_last
_citation_journal_id_ASTM
primary 'Acta Crystallographica (1,1948-23,1967)' 1957 10 166 169 ACCRA9
loop_
_publ_author_name
'Halteman, E.K.'
_cell_length_a 3.427
_cell_length_b 3.427
_cell_length_c 9.834
_cell_angle_alpha 90.
_cell_angle_beta 90.
_cell_angle_gamma 90.
_cell_volume 115.49
_cell_formula_units_Z 2
_symmetry_space_group_name_H-M 'I 4/m m m'
_symmetry_Int_Tables_number 139
loop_
_symmetry_equiv_pos_site_id
_symmetry_equiv_pos_as_xyz
1 'y, x, -z'
2 '-y, -x, -z'
3 '-y, x, -z'
4 'y, -x, -z'
5 '-x, y, -z'
6 'x, -y, -z'
7 'x, y, -z'
8 '-x, -y, -z'
9 '-y, -x, z'
10 'y, x, z'
11 'y, -x, z'
12 '-y, x, z'
13 'x, -y, z'
14 '-x, y, z'
15 '-x, -y, z'
16 'x, y, z'
17 'y+1/2, x+1/2, -z+1/2'
18 '-y+1/2, -x+1/2, -z+1/2'
19 '-y+1/2, x+1/2, -z+1/2'
20 'y+1/2, -x+1/2, -z+1/2'
21 '-x+1/2, y+1/2, -z+1/2'
22 'x+1/2, -y+1/2, -z+1/2'
23 'x+1/2, y+1/2, -z+1/2'
24 '-x+1/2, -y+1/2, -z+1/2'
25 '-y+1/2, -x+1/2, z+1/2'
26 'y+1/2, x+1/2, z+1/2'
27 'y+1/2, -x+1/2, z+1/2'
28 '-y+1/2, x+1/2, z+1/2'
29 'x+1/2, -y+1/2, z+1/2'
30 '-x+1/2, y+1/2, z+1/2'
31 '-x+1/2, -y+1/2, z+1/2'
32 'x+1/2, y+1/2, z+1/2'
loop_
_atom_type_symbol
_atom_type_oxidation_number
Mo0+ 0
U0+ 0
loop_
_atom_site_label
_atom_site_type_symbol
_atom_site_symmetry_multiplicity
_atom_site_Wyckoff_symbol
_atom_site_fract_x
_atom_site_fract_y
_atom_site_fract_z
_atom_site_B_iso_or_equiv
_atom_site_occupancy
_atom_site_attached_hydrogens
Mo1 Mo0+ 2 a 0 0 0 . 1. 0
U1 U0+ 4 e 0 0 0.328 . 1. 0
#End of TTdata_105107-ICSD

File: data/structureData/Vanadium.cif
#------------------------------------------------------------------------------
#$Date: 2016-03-21 01:21:50 +0200 (Mon, 21 Mar 2016) $
#$Revision: 178377 $
#$URL: svn://www.crystallography.net/cod/cif/4/00/10/4001053.cif $
#------------------------------------------------------------------------------
#
# This file is available in the Crystallography Open Database (COD),
# http://www.crystallography.net/
#
# All data on this site have been placed in the public domain by the
# contributors.
#
data_4001053
loop_
_publ_author_name
'Ling, Chris D.'
'Avdeev, Maxim'
'Kutteh, Ramzi'
'Kharton, Vladislav V.'
'Yaremchenko, Aleksey A.'
'Fialkova, Svitlana'
'Sharma, Neeraj'
'Macquart, Ren\'e B'
'Hoelzel, Markus'
'Gutmann, Matthias'
_publ_section_title
;
 Structures, Phase Transitions, Hydration, and Ionic Conductivity of
 Ba4Nb2O9
;
_journal_issue                   16
_journal_name_full               'Chemistry of Materials'
_journal_page_first              3853
_journal_paper_doi               10.1021/cm901644e
_journal_volume                  21
_journal_year                    2009
_chemical_formula_sum            V
_chemical_formula_weight         92.91
_chemical_name_systematic        ' ?'
_space_group_IT_number           229
_symmetry_cell_setting           cubic
_symmetry_space_group_name_Hall  '-I 4 2 3'
_symmetry_space_group_name_H-M   'I m -3 m'
_cell_angle_alpha                90.0
_cell_angle_beta                 90.0
_cell_angle_gamma                90.0
_cell_formula_units_Z            2
_cell_length_a                   3.033572
_cell_length_b                   3.033572
_cell_length_c                   3.033572
_cell_volume                     37.117
_pd_block_id
2009-05-17T20:58|A-BA4NB2O9_1273K_phase2|Chris_Ling||
_pd_phase_name                   Niobium
_cod_data_source_file            cm901644e_si_001.cif
_cod_data_source_block           A-BA4NB2O9_1273K_phase_2
_cod_depositor_comments
;
The following automatic conversions were performed:

'_geom_bond_publ_flag' value 'N' changed to 'n' according to
/home/saulius/struct/CIF-dictionaries/cif_core.dic dictionary named
'cif_core.dic' version 2.4.2 from 2011-04-26 (14
times).

'_geom_angle_publ_flag' value 'N' changed to 'n' according
to /home/saulius/struct/CIF-dictionaries/cif_core.dic dictionary
named 'cif_core.dic' version 2.4.2 from 2011-04-26 (28 times).

Automatic conversion script
Id: cif_fix_values 1715 2011-07-08 13:25:40Z adriana 
;
_cod_original_cell_volume        37.117(8)
_cod_original_sg_symbol_H-M      'I m 3 m'
_cod_database_code               4001053
loop_
_symmetry_equiv_pos_site_id
_symmetry_equiv_pos_as_xyz
1 +x,+y,+z
2 +z,+x,+y
3 +y,+z,+x
4 +x,+y,-z
5 -z,+x,+y
6 +y,-z,+x
7 -z,+x,-y
8 -y,-z,+x
9 +y,-z,-x
10 -x,+y,-z
11 -z,-x,+y
12 +x,-y,-z
13 +y,+x,+z
14 +z,+y,+x
15 +x,+z,+y
16 +y,+x,-z
17 -z,+y,+x
18 +x,-z,+y
19 -z,+y,-x
20 -x,-z,+y
21 +x,-z,-y
22 -y,+x,-z
23 -z,-y,+x
24 +y,-x,-z
-1 -x,-y,-z
-2 -z,-x,-y
-3 -y,-z,-x
-4 -x,-y,+z
-5 +z,-x,-y
-6 -y,+z,-x
-7 +z,-x,+y
-8 +y,+z,-x
-9 -y,+z,+x
-10 +x,-y,+z
-11 +z,+x,-y
-12 -x,+y,+z
-13 -y,-x,-z
-14 -z,-y,-x
-15 -x,-z,-y
-16 -y,-x,+z
-17 +z,-y,-x
-18 -x,+z,-y
-19 +z,-y,+x
-20 +x,+z,-y
-21 -x,+z,+y
-22 +y,-x,+z
-23 +z,+y,-x
-24 -y,+x,+z
101 +x+1/2,+y+1/2,+z+1/2
102 +z+1/2,+x+1/2,+y+1/2
103 +y+1/2,+z+1/2,+x+1/2
104 +x+1/2,+y+1/2,-z+1/2
105 -z+1/2,+x+1/2,+y+1/2
106 +y+1/2,-z+1/2,+x+1/2
107 -z+1/2,+x+1/2,-y+1/2
108 -y+1/2,-z+1/2,+x+1/2
109 +y+1/2,-z+1/2,-x+1/2
110 -x+1/2,+y+1/2,-z+1/2
111 -z+1/2,-x+1/2,+y+1/2
112 +x+1/2,-y+1/2,-z+1/2
113 +y+1/2,+x+1/2,+z+1/2
114 +z+1/2,+y+1/2,+x+1/2
115 +x+1/2,+z+1/2,+y+1/2
116 +y+1/2,+x+1/2,-z+1/2
117 -z+1/2,+y+1/2,+x+1/2
118 +x+1/2,-z+1/2,+y+1/2
119 -z+1/2,+y+1/2,-x+1/2
120 -x+1/2,-z+1/2,+y+1/2
121 +x+1/2,-z+1/2,-y+1/2
122 -y+1/2,+x+1/2,-z+1/2
123 -z+1/2,-y+1/2,+x+1/2
124 +y+1/2,-x+1/2,-z+1/2
-101 -x+1/2,-y+1/2,-z+1/2
-102 -z+1/2,-x+1/2,-y+1/2
-103 -y+1/2,-z+1/2,-x+1/2
-104 -x+1/2,-y+1/2,+z+1/2
-105 +z+1/2,-x+1/2,-y+1/2
-106 -y+1/2,+z+1/2,-x+1/2
-107 +z+1/2,-x+1/2,+y+1/2
-108 +y+1/2,+z+1/2,-x+1/2
-109 -y+1/2,+z+1/2,+x+1/2
-110 +x+1/2,-y+1/2,+z+1/2
-111 +z+1/2,+x+1/2,-y+1/2
-112 -x+1/2,+y+1/2,+z+1/2
-113 -y+1/2,-x+1/2,-z+1/2
-114 -z+1/2,-y+1/2,-x+1/2
-115 -x+1/2,-z+1/2,-y+1/2
-116 -y+1/2,-x+1/2,+z+1/2
-117 +z+1/2,-y+1/2,-x+1/2
-118 -x+1/2,+z+1/2,-y+1/2
-119 +z+1/2,-y+1/2,+x+1/2
-120 +x+1/2,+z+1/2,-y+1/2
-121 -x+1/2,+z+1/2,+y+1/2
-122 +y+1/2,-x+1/2,+z+1/2
-123 +z+1/2,+y+1/2,-x+1/2
-124 -y+1/2,+x+1/2,+z+1/2
loop_
_atom_site_type_symbol
_atom_site_label
_atom_site_fract_x
_atom_site_fract_y
_atom_site_fract_z
_atom_site_occupancy
_atom_site_thermal_displace_type
_atom_site_U_iso_or_equiv
_atom_site_symmetry_multiplicity
Nb Nb 0.0 0.0 0.0 1.0 Uiso 0.0540(13) 2
loop_
_atom_type_symbol
_atom_type_number_in_cell
Nb 2.0
loop_
_geom_angle_atom_site_label_1
_geom_angle_atom_site_label_2
_geom_angle_atom_site_label_3
_geom_angle
_geom_angle_site_symmetry_1
_geom_angle_site_symmetry_3
_geom_angle_publ_flag
Nb Nb Nb 70.529(5) 101_444 101_445 n
Nb Nb Nb 70.5288(26) 101_444 101_454 n
Nb Nb Nb 109.4712(26) 101_444 101_455 n
Nb Nb Nb 70.5288(26) 101_444 101_544 n
Nb Nb Nb 109.4712(26) 101_444 101_545 n
Nb Nb Nb 109.471(5) 101_444 101_554 n
Nb Nb Nb 180.0 101_444 101_555 n
Nb Nb Nb 109.4712(26) 101_445 101_454 n
Nb Nb Nb 70.5288(26) 101_445 101_455 n
Nb Nb Nb 109.4712(26) 101_445 101_544 n
Nb Nb Nb 70.5288(26) 101_445 101_545 n
Nb Nb Nb 179.9604 101_445 101_554 n
Nb Nb Nb 109.471(5) 101_445 101_555 n
Nb Nb Nb 70.529(5) 101_454 101_455 n
Nb Nb Nb 109.471(5) 101_454 101_544 n
Nb Nb Nb 179.9604 101_454 101_545 n
Nb Nb Nb 70.5288(26) 101_454 101_554 n
Nb Nb Nb 109.4712(26) 101_454 101_555 n
Nb Nb Nb 179.9604 101_455 101_544 n
Nb Nb Nb 109.471(5) 101_455 101_545 n
Nb Nb Nb 109.4712(26) 101_455 101_554 n
Nb Nb Nb 70.5288(26) 101_455 101_555 n
Nb Nb Nb 70.529(5) 101_544 101_545 n
Nb Nb Nb 70.5288(26) 101_544 101_554 n
Nb Nb Nb 109.4712(26) 101_544 101_555 n
Nb Nb Nb 109.4712(26) 101_545 101_554 n
Nb Nb Nb 70.5288(26) 101_545 101_555 n
Nb Nb Nb 70.529(5) 101_554 101_555 n
loop_
_geom_bond_atom_site_label_1
_geom_bond_atom_site_label_2
_geom_bond_distance
_geom_bond_site_symmetry_2
_geom_bond_publ_flag
Nb Nb 3.33572(23) 1_455 n
Nb Nb 3.33572(23) 1_545 n
Nb Nb 3.33572(23) 1_554 n
Nb Nb 3.33572(23) 1_556 n
Nb Nb 3.33572(23) 1_565 n
Nb Nb 3.33572(23) 1_655 n
Nb Nb 2.88881(15) 101_444 n
Nb Nb 2.88881(15) 101_445 n
Nb Nb 2.88881(15) 101_454 n
Nb Nb 2.88881(15) 101_455 n
Nb Nb 2.88881(15) 101_544 n
Nb Nb 2.88881(15) 101_545 n
Nb Nb 2.88881(15) 101_554 n
Nb Nb 2.88881(15) 101_555 n
loop_
_pd_block_diffractogram_id
2009-05-17T20:58|A-BA4NB2O9_1273K_H_01|Chris_Ling|SPODI

File: data/structureData/ZRCR2_CUBIC.cif

#(C) 2018 by FIZ Karlsruhe - Leibniz Institute for Information Infrastructure.  All rights reserved.
data_102860-ICSD
_database_code_ICSD 102860
_audit_creation_date 2004-10-01
_audit_update_record 2012-02-01
_chemical_name_systematic 'Chromium zirconium (2/1)'
_chemical_formula_structural 'Cr2 Zr'
_chemical_formula_sum 'Cr2 Zr1'
_chemical_name_structure_type Laves(cub)-MgCu2
_exptl_crystal_density_diffrn 6.9
_publ_section_title 'The equilibrium diagram of Ti Cr2 - Zr Cr2'
loop_
_citation_id
_citation_journal_full
_citation_year
_citation_journal_volume
_citation_page_first
_citation_page_last
_citation_journal_id_ASTM
primary 'Doklady Akademii Nauk SSSR' 1965 161 1378 1381 DANKAS
loop_
_publ_author_name
'Kornilov, I.I.'
'Budberg, P.B.'
'Shakhova, K.I.'
'Alisova, S.P.'
_cell_length_a 7.215
_cell_length_b 7.215
_cell_length_c 7.215
_cell_angle_alpha 90.
_cell_angle_beta 90.
_cell_angle_gamma 90.
_cell_volume 375.59
_cell_formula_units_Z 8
_symmetry_space_group_name_H-M 'F d -3 m S'
_symmetry_Int_Tables_number 227
loop_
_symmetry_equiv_pos_site_id
_symmetry_equiv_pos_as_xyz
1 'z+1/4, y+1/4, -x+1/4'
2 'y+1/4, x+1/4, -z+1/4'
3 'x+1/4, z+1/4, -y+1/4'
4 'z+1/4, x+1/4, -y+1/4'
5 'y+1/4, z+1/4, -x+1/4'
6 'x+1/4, y+1/4, -z+1/4'
7 'z+1/4, -y+1/4, x+1/4'
8 'y+1/4, -x+1/4, z+1/4'
9 'x+1/4, -z+1/4, y+1/4'
10 'z+1/4, -x+1/4, y+1/4'
11 'y+1/4, -z+1/4, x+1/4'
12 'x+1/4, -y+1/4, z+1/4'
13 '-z+1/4, y+1/4, x+1/4'
14 '-y+1/4, x+1/4, z+1/4'
15 '-x+1/4, z+1/4, y+1/4'
16 '-z+1/4, x+1/4, y+1/4'
17 '-y+1/4, z+1/4, x+1/4'
18 '-x+1/4, y+1/4, z+1/4'
19 '-z+1/4, -y+1/4, -x+1/4'
20 '-y+1/4, -x+1/4, -z+1/4'
21 '-x+1/4, -z+1/4, -y+1/4'
22 '-z+1/4, -x+1/4, -y+1/4'
23 '-y+1/4, -z+1/4, -x+1/4'
24 '-x+1/4, -y+1/4, -z+1/4'
25 '-z, -y, x'
26 '-y, -x, z'
27 '-x, -z, y'
28 '-z, -x, y'
29 '-y, -z, x'
30 '-x, -y, z'
31 '-z, y, -x'
32 '-y, x, -z'
33 '-x, z, -y'
34 '-z, x, -y'
35 '-y, z, -x'
36 '-x, y, -z'
37 'z, -y, -x'
38 'y, -x, -z'
39 'x, -z, -y'
40 'z, -x, -y'
41 'y, -z, -x'
42 'x, -y, -z'
43 'z, y, x'
44 'y, x, z'
45 'x, z, y'
46 'z, x, y'
47 'y, z, x'
48 'x, y, z'
49 'z+1/4, y+3/4, -x+3/4'
50 'y+1/4, x+3/4, -z+3/4'
51 'x+1/4, z+3/4, -y+3/4'
52 'z+1/4, x+3/4, -y+3/4'
53 'y+1/4, z+3/4, -x+3/4'
54 'x+1/4, y+3/4, -z+3/4'
55 'z+1/4, -y+3/4, x+3/4'
56 'y+1/4, -x+3/4, z+3/4'
57 'x+1/4, -z+3/4, y+3/4'
58 'z+1/4, -x+3/4, y+3/4'
59 'y+1/4, -z+3/4, x+3/4'
60 'x+1/4, -y+3/4, z+3/4'
61 '-z+1/4, y+3/4, x+3/4'
62 '-y+1/4, x+3/4, z+3/4'
63 '-x+1/4, z+3/4, y+3/4'
64 '-z+1/4, x+3/4, y+3/4'
65 '-y+1/4, z+3/4, x+3/4'
66 '-x+1/4, y+3/4, z+3/4'
67 '-z+1/4, -y+3/4, -x+3/4'
68 '-y+1/4, -x+3/4, -z+3/4'
69 '-x+1/4, -z+3/4, -y+3/4'
70 '-z+1/4, -x+3/4, -y+3/4'
71 '-y+1/4, -z+3/4, -x+3/4'
72 '-x+1/4, -y+3/4, -z+3/4'
73 '-z, -y+1/2, x+1/2'
74 '-y, -x+1/2, z+1/2'
75 '-x, -z+1/2, y+1/2'
76 '-z, -x+1/2, y+1/2'
77 '-y, -z+1/2, x+1/2'
78 '-x, -y+1/2, z+1/2'
79 '-z, y+1/2, -x+1/2'
80 '-y, x+1/2, -z+1/2'
81 '-x, z+1/2, -y+1/2'
82 '-z, x+1/2, -y+1/2'
83 '-y, z+1/2, -x+1/2'
84 '-x, y+1/2, -z+1/2'
85 'z, -y+1/2, -x+1/2'
86 'y, -x+1/2, -z+1/2'
87 'x, -z+1/2, -y+1/2'
88 'z, -x+1/2, -y+1/2'
89 'y, -z+1/2, -x+1/2'
90 'x, -y+1/2, -z+1/2'
91 'z, y+1/2, x+1/2'
92 'y, x+1/2, z+1/2'
93 'x, z+1/2, y+1/2'
94 'z, x+1/2, y+1/2'
95 'y, z+1/2, x+1/2'
96 'x, y+1/2, z+1/2'
97 'z+3/4, y+1/4, -x+3/4'
98 'y+3/4, x+1/4, -z+3/4'
99 'x+3/4, z+1/4, -y+3/4'
100 'z+3/4, x+1/4, -y+3/4'
101 'y+3/4, z+1/4, -x+3/4'
102 'x+3/4, y+1/4, -z+3/4'
103 'z+3/4, -y+1/4, x+3/4'
104 'y+3/4, -x+1/4, z+3/4'
105 'x+3/4, -z+1/4, y+3/4'
106 'z+3/4, -x+1/4, y+3/4'
107 'y+3/4, -z+1/4, x+3/4'
108 'x+3/4, -y+1/4, z+3/4'
109 '-z+3/4, y+1/4, x+3/4'
110 '-y+3/4, x+1/4, z+3/4'
111 '-x+3/4, z+1/4, y+3/4'
112 '-z+3/4, x+1/4, y+3/4'
113 '-y+3/4, z+1/4, x+3/4'
114 '-x+3/4, y+1/4, z+3/4'
115 '-z+3/4, -y+1/4, -x+3/4'
116 '-y+3/4, -x+1/4, -z+3/4'
117 '-x+3/4, -z+1/4, -y+3/4'
118 '-z+3/4, -x+1/4, -y+3/4'
119 '-y+3/4, -z+1/4, -x+3/4'
120 '-x+3/4, -y+1/4, -z+3/4'
121 '-z+1/2, -y, x+1/2'
122 '-y+1/2, -x, z+1/2'
123 '-x+1/2, -z, y+1/2'
124 '-z+1/2, -x, y+1/2'
125 '-y+1/2, -z, x+1/2'
126 '-x+1/2, -y, z+1/2'
127 '-z+1/2, y, -x+1/2'
128 '-y+1/2, x, -z+1/2'
129 '-x+1/2, z, -y+1/2'
130 '-z+1/2, x, -y+1/2'
131 '-y+1/2, z, -x+1/2'
132 '-x+1/2, y, -z+1/2'
133 'z+1/2, -y, -x+1/2'
134 'y+1/2, -x, -z+1/2'
135 'x+1/2, -z, -y+1/2'
136 'z+1/2, -x, -y+1/2'
137 'y+1/2, -z, -x+1/2'
138 'x+1/2, -y, -z+1/2'
139 'z+1/2, y, x+1/2'
140 'y+1/2, x, z+1/2'
141 'x+1/2, z, y+1/2'
142 'z+1/2, x, y+1/2'
143 'y+1/2, z, x+1/2'
144 'x+1/2, y, z+1/2'
145 'z+3/4, y+3/4, -x+1/4'
146 'y+3/4, x+3/4, -z+1/4'
147 'x+3/4, z+3/4, -y+1/4'
148 'z+3/4, x+3/4, -y+1/4'
149 'y+3/4, z+3/4, -x+1/4'
150 'x+3/4, y+3/4, -z+1/4'
151 'z+3/4, -y+3/4, x+1/4'
152 'y+3/4, -x+3/4, z+1/4'
153 'x+3/4, -z+3/4, y+1/4'
154 'z+3/4, -x+3/4, y+1/4'
155 'y+3/4, -z+3/4, x+1/4'
156 'x+3/4, -y+3/4, z+1/4'
157 '-z+3/4, y+3/4, x+1/4'
158 '-y+3/4, x+3/4, z+1/4'
159 '-x+3/4, z+3/4, y+1/4'
160 '-z+3/4, x+3/4, y+1/4'
161 '-y+3/4, z+3/4, x+1/4'
162 '-x+3/4, y+3/4, z+1/4'
163 '-z+3/4, -y+3/4, -x+1/4'
164 '-y+3/4, -x+3/4, -z+1/4'
165 '-x+3/4, -z+3/4, -y+1/4'
166 '-z+3/4, -x+3/4, -y+1/4'
167 '-y+3/4, -z+3/4, -x+1/4'
168 '-x+3/4, -y+3/4, -z+1/4'
169 '-z+1/2, -y+1/2, x'
170 '-y+1/2, -x+1/2, z'
171 '-x+1/2, -z+1/2, y'
172 '-z+1/2, -x+1/2, y'
173 '-y+1/2, -z+1/2, x'
174 '-x+1/2, -y+1/2, z'
175 '-z+1/2, y+1/2, -x'
176 '-y+1/2, x+1/2, -z'
177 '-x+1/2, z+1/2, -y'
178 '-z+1/2, x+1/2, -y'
179 '-y+1/2, z+1/2, -x'
180 '-x+1/2, y+1/2, -z'
181 'z+1/2, -y+1/2, -x'
182 'y+1/2, -x+1/2, -z'
183 'x+1/2, -z+1/2, -y'
184 'z+1/2, -x+1/2, -y'
185 'y+1/2, -z+1/2, -x'
186 'x+1/2, -y+1/2, -z'
187 'z+1/2, y+1/2, x'
188 'y+1/2, x+1/2, z'
189 'x+1/2, z+1/2, y'
190 'z+1/2, x+1/2, y'
191 'y+1/2, z+1/2, x'
192 'x+1/2, y+1/2, z'
loop_
_atom_type_symbol
_atom_type_oxidation_number
Cr0+ 0
Zr0+ 0
loop_
_atom_site_label
_atom_site_type_symbol
_atom_site_symmetry_multiplicity
_atom_site_Wyckoff_symbol
_atom_site_fract_x
_atom_site_fract_y
_atom_site_fract_z
_atom_site_B_iso_or_equiv
_atom_site_occupancy
_atom_site_attached_hydrogens
Cr1 Cr0+ 16 d 0.625 0.625 0.625 . 1. 0
Zr1 Zr0+ 8 a 0 0 0 . 1. 0
#End of TTdata_102860-ICSD

File: data/structureData/ZRCR2_HEXAGONAL.cif

#(C) 2018 by FIZ Karlsruhe - Leibniz Institute for Information Infrastructure.  All rights reserved.
data_102862-ICSD
_database_code_ICSD 102862
_audit_creation_date 2004-10-01
_audit_update_record 2005-10-01
_chemical_name_systematic 'Chromium zirconium (2/1) - HT'
_chemical_formula_structural 'Cr2 Zr'
_chemical_formula_sum 'Cr2 Zr1'
_chemical_name_structure_type Laves(2H)-MgZn2
_exptl_crystal_density_diffrn 6.95
_publ_section_title

;
Magnetic and X-ray diffraction study of Laves phases in the ternary syastems
(Ti, Zr, Hf) - Cr - Al
;
loop_
_citation_id
_citation_journal_full
_citation_year
_citation_journal_volume
_citation_page_first
_citation_page_last
_citation_journal_id_ASTM
primary 'Izvestiya Akademii Nauk SSSR, Metally' 1984 1984 207 210 IZNMAQ
loop_
_publ_author_name
'Suprunenko, P.A.'
'Markiv, V.Ya.'
'Tsvetkova, T.M.'
_cell_length_a 5.102
_cell_length_b 5.102
_cell_length_c 8.273
_cell_angle_alpha 90.
_cell_angle_beta 90.
_cell_angle_gamma 120.
_cell_volume 186.5
_cell_formula_units_Z 4
_symmetry_space_group_name_H-M 'P 63/m m c'
_symmetry_Int_Tables_number 194
_refine_ls_R_factor_all 0.098
loop_
_symmetry_equiv_pos_site_id
_symmetry_equiv_pos_as_xyz
1 'x, x-y, -z+1/2'
2 '-x+y, y, -z+1/2'
3 '-y, -x, -z+1/2'
4 '-x+y, -x, -z+1/2'
5 '-y, x-y, -z+1/2'
6 'x, y, -z+1/2'
7 '-x, -x+y, z+1/2'
8 'x-y, -y, z+1/2'
9 'y, x, z+1/2'
10 'x-y, x, z+1/2'
11 'y, -x+y, z+1/2'
12 '-x, -y, z+1/2'
13 '-x, -x+y, -z'
14 'x-y, -y, -z'
15 'y, x, -z'
16 'x-y, x, -z'
17 'y, -x+y, -z'
18 '-x, -y, -z'
19 'x, x-y, z'
20 '-x+y, y, z'
21 '-y, -x, z'
22 '-x+y, -x, z'
23 '-y, x-y, z'
24 'x, y, z'
loop_
_atom_type_symbol
_atom_type_oxidation_number
Cr0+ 0
Zr0+ 0
loop_
_atom_site_label
_atom_site_type_symbol
_atom_site_symmetry_multiplicity
_atom_site_Wyckoff_symbol
_atom_site_fract_x
_atom_site_fract_y
_atom_site_fract_z
_atom_site_B_iso_or_equiv
_atom_site_occupancy
_atom_site_attached_hydrogens
Cr1 Cr0+ 2 a 0 0 0 . 1. 0
Cr2 Cr0+ 6 h 0.829 0.658 0.25 . 1. 0
Zr1 Zr0+ 4 f 0.3333 0.6667 0.057 . 1. 0
#End of TTdata_102862-ICSD

File: data/structureData/ZRCR2_HEXAGONAL_Lauve_Moddified.cif

#(C) 2018 by FIZ Karlsruhe - Leibniz Institute for Information Infrastructure.  All rights reserved.
data_102862-ICSD
_database_code_ICSD 102862
_audit_creation_date 2004-10-01
_audit_update_record 2005-10-01
_chemical_name_systematic 'Chromium zirconium (2/1) - HT'
_chemical_formula_structural 'Cr2 Zr'
_chemical_formula_sum 'Cr2 Zr1'
_chemical_name_structure_type Laves(2H)-MgZn2
_exptl_crystal_density_diffrn 6.95
_publ_section_title

;
Magnetic and X-ray diffraction study of Laves phases in the ternary syastems
(Ti, Zr, Hf) - Cr - Al
;
loop_
_citation_id
_citation_journal_full
_citation_year
_citation_journal_volume
_citation_page_first
_citation_page_last
_citation_journal_id_ASTM
primary 'Izvestiya Akademii Nauk SSSR, Metally' 1984 1984 207 210 IZNMAQ
loop_
_publ_author_name
'Suprunenko, P.A.'
'Markiv, V.Ya.'
'Tsvetkova, T.M.'
_cell_length_a 5.7156
_cell_length_b 5.7156
_cell_length_c 9.44
_cell_angle_alpha 90.
_cell_angle_beta 90.
_cell_angle_gamma 120.
_cell_volume 186.5
_cell_formula_units_Z 4
_symmetry_space_group_name_H-M 'P 63/m m c'
_symmetry_Int_Tables_number 194
_refine_ls_R_factor_all 0.098
loop_
_symmetry_equiv_pos_site_id
_symmetry_equiv_pos_as_xyz
1 'x, x-y, -z+1/2'
2 '-x+y, y, -z+1/2'
3 '-y, -x, -z+1/2'
4 '-x+y, -x, -z+1/2'
5 '-y, x-y, -z+1/2'
6 'x, y, -z+1/2'
7 '-x, -x+y, z+1/2'
8 'x-y, -y, z+1/2'
9 'y, x, z+1/2'
10 'x-y, x, z+1/2'
11 'y, -x+y, z+1/2'
12 '-x, -y, z+1/2'
13 '-x, -x+y, -z'
14 'x-y, -y, -z'
15 'y, x, -z'
16 'x-y, x, -z'
17 'y, -x+y, -z'
18 '-x, -y, -z'
19 'x, x-y, z'
20 '-x+y, y, z'
21 '-y, -x, z'
22 '-x+y, -x, z'
23 '-y, x-y, z'
24 'x, y, z'
loop_
_atom_type_symbol
_atom_type_oxidation_number
Cr0+ 0
Zr0+ 0
loop_
_atom_site_label
_atom_site_type_symbol
_atom_site_symmetry_multiplicity
_atom_site_Wyckoff_symbol
_atom_site_fract_x
_atom_site_fract_y
_atom_site_fract_z
_atom_site_B_iso_or_equiv
_atom_site_occupancy
_atom_site_attached_hydrogens
Cr1 Cr0+ 2 a 0 0 0 . 1. 0
Cr2 Cr0+ 6 h 0.829 0.658 0.25 . 1. 0
Zr1 Zr0+ 4 f 0.3333 0.6667 0.057 . 1. 0
#End of TTdata_102862-ICSD

File: data/structureData/ZrFeBcc.cif

#(C) 2017 by FIZ Karlsruhe - Leibniz Institute for Information Infrastructure.  All rights reserved.
data_103717-ICSD
_database_code_ICSD 103717
_audit_creation_date 2004-10-01
_chemical_name_systematic 'Iron - zirconium doped'
_chemical_formula_structural '(Fe.9988 Zr.0012)'
_chemical_formula_sum 'Fe0.9988 Zr0.0012'
_chemical_name_structure_type bcc-W
_exptl_crystal_density_diffrn 7.87
_publ_section_title

;
The lattice parameters and solibility limits of alpha-iron as affected by some
binary transition-element additions
;
loop_
_citation_id
_citation_journal_full
_citation_year
_citation_journal_volume
_citation_page_first
_citation_page_last
_citation_journal_id_ASTM
primary 'Transactions of the Metallurgical Society of Aime' 1966 236 76 87
TMSAAB
loop_
_publ_author_name
'Abrahamson, E.P.'
'Lopata, S.L.'
_cell_length_a 2.8674
_cell_length_b 2.8674
_cell_length_c 2.8674
_cell_angle_alpha 90.
_cell_angle_beta 90.
_cell_angle_gamma 90.
_cell_volume 23.58
_cell_formula_units_Z 2
_symmetry_space_group_name_H-M 'I m -3 m'
_symmetry_Int_Tables_number 229
loop_
_symmetry_equiv_pos_site_id
_symmetry_equiv_pos_as_xyz
1 'z, y, -x'
2 'y, x, -z'
3 'x, z, -y'
4 'z, x, -y'
5 'y, z, -x'
6 'x, y, -z'
7 'z, -y, x'
8 'y, -x, z'
9 'x, -z, y'
10 'z, -x, y'
11 'y, -z, x'
12 'x, -y, z'
13 '-z, y, x'
14 '-y, x, z'
15 '-x, z, y'
16 '-z, x, y'
17 '-y, z, x'
18 '-x, y, z'
19 '-z, -y, -x'
20 '-y, -x, -z'
21 '-x, -z, -y'
22 '-z, -x, -y'
23 '-y, -z, -x'
24 '-x, -y, -z'
25 '-z, -y, x'
26 '-y, -x, z'
27 '-x, -z, y'
28 '-z, -x, y'
29 '-y, -z, x'
30 '-x, -y, z'
31 '-z, y, -x'
32 '-y, x, -z'
33 '-x, z, -y'
34 '-z, x, -y'
35 '-y, z, -x'
36 '-x, y, -z'
37 'z, -y, -x'
38 'y, -x, -z'
39 'x, -z, -y'
40 'z, -x, -y'
41 'y, -z, -x'
42 'x, -y, -z'
43 'z, y, x'
44 'y, x, z'
45 'x, z, y'
46 'z, x, y'
47 'y, z, x'
48 'x, y, z'
49 'z+1/2, y+1/2, -x+1/2'
50 'y+1/2, x+1/2, -z+1/2'
51 'x+1/2, z+1/2, -y+1/2'
52 'z+1/2, x+1/2, -y+1/2'
53 'y+1/2, z+1/2, -x+1/2'
54 'x+1/2, y+1/2, -z+1/2'
55 'z+1/2, -y+1/2, x+1/2'
56 'y+1/2, -x+1/2, z+1/2'
57 'x+1/2, -z+1/2, y+1/2'
58 'z+1/2, -x+1/2, y+1/2'
59 'y+1/2, -z+1/2, x+1/2'
60 'x+1/2, -y+1/2, z+1/2'
61 '-z+1/2, y+1/2, x+1/2'
62 '-y+1/2, x+1/2, z+1/2'
63 '-x+1/2, z+1/2, y+1/2'
64 '-z+1/2, x+1/2, y+1/2'
65 '-y+1/2, z+1/2, x+1/2'
66 '-x+1/2, y+1/2, z+1/2'
67 '-z+1/2, -y+1/2, -x+1/2'
68 '-y+1/2, -x+1/2, -z+1/2'
69 '-x+1/2, -z+1/2, -y+1/2'
70 '-z+1/2, -x+1/2, -y+1/2'
71 '-y+1/2, -z+1/2, -x+1/2'
72 '-x+1/2, -y+1/2, -z+1/2'
73 '-z+1/2, -y+1/2, x+1/2'
74 '-y+1/2, -x+1/2, z+1/2'
75 '-x+1/2, -z+1/2, y+1/2'
76 '-z+1/2, -x+1/2, y+1/2'
77 '-y+1/2, -z+1/2, x+1/2'
78 '-x+1/2, -y+1/2, z+1/2'
79 '-z+1/2, y+1/2, -x+1/2'
80 '-y+1/2, x+1/2, -z+1/2'
81 '-x+1/2, z+1/2, -y+1/2'
82 '-z+1/2, x+1/2, -y+1/2'
83 '-y+1/2, z+1/2, -x+1/2'
84 '-x+1/2, y+1/2, -z+1/2'
85 'z+1/2, -y+1/2, -x+1/2'
86 'y+1/2, -x+1/2, -z+1/2'
87 'x+1/2, -z+1/2, -y+1/2'
88 'z+1/2, -x+1/2, -y+1/2'
89 'y+1/2, -z+1/2, -x+1/2'
90 'x+1/2, -y+1/2, -z+1/2'
91 'z+1/2, y+1/2, x+1/2'
92 'y+1/2, x+1/2, z+1/2'
93 'x+1/2, z+1/2, y+1/2'
94 'z+1/2, x+1/2, y+1/2'
95 'y+1/2, z+1/2, x+1/2'
96 'x+1/2, y+1/2, z+1/2'
loop_
_atom_type_symbol
_atom_type_oxidation_number
Fe0+ 0
Zr0+ 0
loop_
_atom_site_label
_atom_site_type_symbol
_atom_site_symmetry_multiplicity
_atom_site_Wyckoff_symbol
_atom_site_fract_x
_atom_site_fract_y
_atom_site_fract_z
_atom_site_B_iso_or_equiv
_atom_site_occupancy
_atom_site_attached_hydrogens
Fe1 Fe0+ 2 a 0 0 0 . 0.9988 0
Zr1 Zr0+ 2 a 0 0 0 . 0.0012 0
#End of TTdata_103717-ICSD

File: data/structureData/gmaaDoublePrime.cif

#(C) 2020 by FIZ Karlsruhe - Leibniz Institute for Information Infrastructure.  All rights reserved.
data_190174-ICSD
_database_code_ICSD 190174
_audit_creation_date 2014-08-01
_chemical_name_common 'Niobium nickel (1/3)'
_chemical_formula_structural 'Nb Ni3'
_chemical_formula_sum 'Nb1 Ni3'
_chemical_name_structure_type TiAl3
_exptl_crystal_density_diffrn 9.52
_citation_title 'Phase Relations in the Nb - Ni - Sb System'
loop_
_citation_id
_citation_journal_full
_citation_year
_citation_journal_volume
_citation_page_first
_citation_page_last
_citation_journal_id_ASTM
primary 'Inorganic Materials' 2005 41 1166 1171 INOMAF
loop_
_citation_author_citation_id
_citation_author_name
primary 'Lomnytska, Ya.F.'
primary 'Berezovets, V.V.'
_cell_length_a 3.556(1)
_cell_length_b 3.556(1)
_cell_length_c 7.112(2)
_cell_angle_alpha 90.
_cell_angle_beta 90.
_cell_angle_gamma 90.
_cell_volume 93.85
_cell_formula_units_Z 2
_space_group_name_H-M_alt 'I 4/m m m'
_space_group_IT_number 139
loop_
_space_group_symop_id
_space_group_symop_operation_xyz
1 'y, x, -z'
2 '-y, -x, -z'
3 '-y, x, -z'
4 'y, -x, -z'
5 '-x, y, -z'
6 'x, -y, -z'
7 'x, y, -z'
8 '-x, -y, -z'
9 '-y, -x, z'
10 'y, x, z'
11 'y, -x, z'
12 '-y, x, z'
13 'x, -y, z'
14 '-x, y, z'
15 '-x, -y, z'
16 'x, y, z'
17 'y+1/2, x+1/2, -z+1/2'
18 '-y+1/2, -x+1/2, -z+1/2'
19 '-y+1/2, x+1/2, -z+1/2'
20 'y+1/2, -x+1/2, -z+1/2'
21 '-x+1/2, y+1/2, -z+1/2'
22 'x+1/2, -y+1/2, -z+1/2'
23 'x+1/2, y+1/2, -z+1/2'
24 '-x+1/2, -y+1/2, -z+1/2'
25 '-y+1/2, -x+1/2, z+1/2'
26 'y+1/2, x+1/2, z+1/2'
27 'y+1/2, -x+1/2, z+1/2'
28 '-y+1/2, x+1/2, z+1/2'
29 'x+1/2, -y+1/2, z+1/2'
30 '-x+1/2, y+1/2, z+1/2'
31 '-x+1/2, -y+1/2, z+1/2'
32 'x+1/2, y+1/2, z+1/2'
loop_
_atom_type_symbol
_atom_type_oxidation_number
Nb0+ 0
Ni0+ 0
loop_
_atom_site_label
_atom_site_type_symbol
_atom_site_symmetry_multiplicity
_atom_site_Wyckoff_symbol
_atom_site_fract_x
_atom_site_fract_y
_atom_site_fract_z
_atom_site_B_iso_or_equiv
_atom_site_occupancy
Nb1 Nb0+ 2 a 0 0 0 . 1.
Ni1 Ni0+ 2 b 0 0 0.5 . 1.
Ni2 Ni0+ 4 d 0 0.5 0.25 . 1.
#End of TTdata_190174-ICSD
